Repository: armscontrolwonk/GUI-Flyout-Implementation

# Thrusty — Booster & Reentry Trajectory Simulator

Thrusty is a 3-DOF trajectory and reentry-survivability tool for **boosters**
(things that go up) and **reentry objects** (things that come down), implemented
as a Python/Tkinter desktop application. It is usage-neutral: the same models
serve ballistic missiles, space launch vehicles, sounding rockets, and reentry
bodies.

It is modelled after Geoffrey Forden's MATLAB tool
(*Simulating the Operation of Ballistic Missiles*, Science & Global Security, 2007);
the design was inferred from that program's file structure and the paper, and
the code written independently (see *Lineage* in [`NOTICE.md`](NOTICE.md)).
The integrator reproduces Forden's Table 3 maximum-range figures for the classic
SRBM/MRBM set (Scud-B, Al Hussein, No-dong, Taepodong-I). No vehicle is defined
in code: every booster, reentry object and launch site the pickers offer is
read from a file (`booster_library/`, `ro_library/`, `launch_sites.json`, plus
the user's `~/Documents/Thrusty/` libraries). The boosters shipped (see
[Built-in boosters](#built-in-boosters)) focus on reentry / hypersonic-glide
testbeds.

For the full technical reference — governing equations, algorithms, and primary
citations for every model — see [`METHODS.md`](METHODS.md).
For the record of values and citations that were caught and corrected during
development, see [`PROVENANCE.md`](PROVENANCE.md).

---

## How Thrusty models a flight

A flight has three phases, and each is governed by a **different set of inputs**:

1. **Boost (up)** — powered ascent. Governed by the booster's **shape**
   (drag: nose shape, shroud, fins, reference area), its **motor** (thrust, Isp,
   burn time, grain profile), and its **trajectory** (the guidance *flight plan*:
   launch elevation, pitch / gravity-turn schedule, staging). This is the only
   phase with control inputs.

2. **Midcourse (coast)** — the ballistic or orbital arc above the sensible
   atmosphere. Pure physics: once the booster burns out, the arc is fixed by the
   burnout **state** (speed, flight-path angle, position) under gravity alone —
   drag is zeroed above 120 km. No further input.

3. **Reentry (down)** — atmospheric descent of the reentry object. Governed by
   its **ballistic coefficient β** and, if it maneuvers, its **lift-to-drag L/D**,
   plus the aerothermal parameters (heating, TPS) that decide survival.

The same physical drag is modelled **two ways**, matching what you actually know
in each phase: **shape-resolved `Cd·A` on the way up** (you have the geometry),
**lumped `β = m/(Cd·A)` on the way down** (you characterise the object by one
number). So: boost is *hardware + flight plan*, midcourse is *physics*, reentry is
the *reentry object's own hardware*. Guidance and coast are flight-plan choices,
never booster hardware.

### Flight plans are named, switchable artifacts

A booster can fly many flight plans. Each is a file (`<booster>.flightplan.json`

## Source files

| File | Lines | Purpose |
|---|---|---|
| `thrusty.py` | ~16 000 | GUI application — all Tkinter widgets, dialogs, plotting, export. Holds no physics: every number it shows comes from the modules below |
| `trajectory.py` | ~3 460 | 3-DOF integrator, guidance laws, range optimiser, orbital planner, reentry glide |
| `booster_models.py` | ~3 260 | `BoosterParams` + `ROParams` dataclasses, drag, thrust, mass, staging, grain profiles |
| `heating.py` | ~610 | Reentry aerothermal screening (Sutton-Graves flux, radiative-equilibrium wall temp) + TPS material catalog |
| `glider_ld.py` | ~275 | Geometry-derived L/D for non-separating reentry objects (Missile-DATCOM-style build-up) |
| `grid_fin_sizing.py` | ~350 | Barrowman static-margin / centre-of-pressure sizing for finned boosters |
| `trim_gate.py` | ~160 | Trim/control gate — is a derived L/D actually achievable? |
| `coordinates.py` | ~240 | WGS-84 coordinate conversions, Vincenty geodesic, Coriolis/centrifugal, great-circle bearing and Earth-rotation-corrected aiming |
| `analysis.py` | ~330 | Sweep drivers (range ring, parametric sweep, bank-angle footprint) and result post-processing (impact point, derived Mach/q, footprint envelope) — the computation the dialogs used to do inline; the GUI only orchestrates |
| `atmosphere.py` | ~355 | NRLMSISE-00 (default) / US Std Atm 1976 (fallback), 0–1000 km, dynamic pressure |
| `gravity.py` | ~62 | WGS-84 J2 gravity vector in ECEF |
| `slv_performance.py` | ~287 | Algebraic payload-to-orbit estimation (Schilling) |
| `booster_schematic.py` | ~210 | To-scale side elevation of the stack (Schematic tab renderer); pure matplotlib, data-honest fallback flags |
| `mass_estimator.py` | ~1 260 | Stage dry-mass estimator (Wilhite-school MERs + aggregate relations); divergence cross-check. See `MASS_ESTIMATOR.md` |
| `booster_xlsx.py` / `ro_xlsx.py` | ~740 / ~320 | Spreadsheet (XLSX) import/export for boosters and reentry objects |

File: data/tpsx/catalog.json (part 1 of 7)
{
 "1": {
  "name": "LI-900 Rigid Tile",
  "database": "NASA Ames Thermal Protection Materials",
  "category": "Silicon-Based Reusable Composites: Rigid Ceramic Tiles",
  "composition": "100% SiO2",
  "manufacturer": "United Space Alliance (USA)",
  "props": [
   [
    "Density1",
    "1.44e+02",
    "kg/m^3",
    "2.11e+00",
    "measured",
    "interpolated(T)"
   ],
   [
    "Thermal Conductivity (Thru-the-Thickness)2",
    "4.76e-02",
    "W/m-K",
    "8.57e-03",
    "measured",
    "TRUE"
   ],
   [
    "Thermal Conductivity (In-Plane)3",
    "6.75e-02",
    "W/m-K",
    "1.22e-02",
    "measured",
    "TRUE"
   ],
   [
    "Specific Heat4",
    "6.28e+02",
    "J/kg-K",
    "84.0",
    "measured",
    "TRUE"
   ],
   [
    "Emissivity5",
    "8.80e-01",
    "-",
    "4.40e-02",
    "measured",
    "TRUE"
   ],
   [
    "Multiple Use Temperature Limit6",
    "1.59e+03",
    "K",
    "79.4",
    "predicted",
    "assumed/assumed"
   ],
   [
    "Single Use Temperature Limit7",
    "1.76e+03",
    "K",
    "87.8",
    "predicted",
    "assumed/assumed"
   ],
   [
    "Tensile Strength (Thru-the-Thickness)8",
    "1.65e+05",
    "Pa",
    "3.40e+04",
    "measured",
    "assumed/assumed"
   ],
   [
    "Tensile Strength (In-Plane)9",
    "4.69e+05",
    "Pa",
    "6.90e+04",
    "measured",
    "assumed/assumed"
   ],
   [
    "Tensile Modulus (Thru-the-Thickness)10",
    "4.83e+07",
    "Pa",
    "2.41e+06",
    "measured",
    "assumed/assumed"
   ],
   [
    "Tensile Modulus (In-Plane)11",
    "1.72e+08",
    "Pa",
    "8.62e+06",
    "measured",
    "assumed/assumed"
   ],
   [
    "Compressive Strength (Thru-the-Thickness)12",
    "1.93e+05",
    "Pa",
    "9.65e+03",
    "measured",
    "assumed/assumed"
   ],
   [
    "Compressive Strength (In-Plane)13",
    "4.83e+05",
    "Pa",
    "2.41e+04",
    "measured",
    "assumed/assumed"
   ],
   [
    "Coefficient of Thermal Expansion (Isotropic)14",
    "4.05e-07",
    "1/K",
    "4.86e-08",
    "measured",
    "TRUE"
   ],
   [
    "Dielectric Constant15",
    "1.13",
    "-",
    "5.65e-03",
    "measured",
    "nonstp"
   ],
   [
    "Loss Tangent16",
    "4.00e-04",
    "-",
    "2.00e-05",
    "measured",
    "nonstp"
   ],
   [
    "Purchase Cost17",
    "1.25e+04",
    "$/m^2",
    "6.24e+02",
    "predicted",
    "assumed/assumed"
   ],
   [
    "Installation Time18",
    "3.53e+06",
    "s/m^2",
    "1.76e+05",
    "predicted",
    "assumed/assumed"
   ],
   [
    "Inspection/Repair Time per Flight19",
    "8.14e+04",
    "s/m^2",
    "4.07e+03",
    "predicted",
    "assumed/assumed"
   ],
   [
    "Replacement Fraction per Flight20",
    "2.50e-03",
    "-",
    "1.25e-04",
    "predicted",
    "assumed/assumed"
   ],
   [
    "Reuse Flight Limit (# of flights)21",
    "1.00e+02",
    "-",
    "5.0",
    "predicted",
    "assumed/assumed"
   ]
  ],
  "prop_links": [
   "1",
   "10",
   "119",
   "130",
   "131",
   "14",
   "15",
   "158",
   "159",
   "160",
   "161",
   "162",
   "30",
   "31",
   "4",
   "48",
   "49",
   "5",
   "60",
   "61",
   "9"
  ]
 },
 "2": {
  "name": "LI-2200 Rigid Tile",
  "database": "NASA Ames Thermal Protection Materials",
  "category": "Silicon-Based Reusable Composites: Rigid Ceramic Tiles",
  "composition": "100% SiO2",
  "manufacturer": "United Space Alliance (USA)",
  "props": [
   [
    "Density1",
    "3.52e+02",
    "kg/m^3",
    "17.6",
    "measured",
    "assumed/assumed"
   ],
   [
    "Thermal Conductivity (Thru-the-Thickness)2",
    "7.44e-02",
    "W/m-K",
    "1.34e-02",
    "measured",
    "TRUE"
   ],
   [
    "Thermal Conductivity (In-Plane)3",
    "1.04e-01",
    "W/m-K",
    "1.87e-02",
    "measured",
    "TRUE"
   ],
   [
    "Specific Heat4",
    "6.28e+02",
    "J/kg-K",
    "84.0",
    "measured",
    "TRUE"
   ],
   [
    "Emissivity5",
    "8.99e-01",
    "-",
    "4.50e-02",
    "measured",
    "TRUE"
   ],
   [
    "Multiple Use Temperature Limit6",
    "1.64e+03",
    "K",
    "82.2",
    "predicted",
    "assumed/assumed"
   ],
   [
    "Single Use Temperature Limit7",
    "1.81e+03",
    "K",
    "90.6",
    "predicted",
    "assumed/assumed"
   ],
   [
    "Tensile Strength (Thru-the-Thickness)8",
    "5.03e+05",
    "Pa",
    "8.30e+04",
    "measured",
    "assumed/assumed"
   ],
   [
    "Tensile Strength (In-Plane)9",
    "1.25e+06",
    "Pa",
    "2.00e+05",
    "measured",
    "assumed/assumed"
   ],
   [
    "Tensile Modulus (Thru-the-Thickness)10",
    "1.86e+08",
    "Pa",
    "9.31e+06",
    "measured",
    "assumed/assumed"
   ],
   [
    "Tensile Modulus (In-Plane)11",
    "5.52e+08",
    "Pa",
    "2.76e+07",
    "measured",
    "assumed/assumed"
   ],
   [
    "Compressive Strength (Thru-the-Thickness)12",
    "8.96e+05",
    "Pa",
    "4.48e+04",
    "measured",
    "assumed/assumed"
   ],
   [
    "Compressive Strength (In-Plane)13",
    "1.59e+06",
    "Pa",
    "7.93e+04",
    "measured",
    "assumed/assumed"
   ],
   [
    "Coefficient of Thermal Expansion (Isotropic)14",
    "4.83e-07",
    "1/K",
    "6.63e-08",
    "measured",
    "interpolated(T)"
   ],
   [
    "Dielectric Constant15",
    "1.3",
    "-",
    "6.50e-03",
    "measured",
    "assumed/assumed"
   ],
   [
    "Loss Tangent16",
    "1.60e-03",
    "-",
    "8.00e-05",
    "measured",
    "assumed/assumed"
   ],
   [
    "Purchase Cost17",
    "1.25e+04",
    "$/m^2",
    "6.24e+02",
    "predicted",
    "assumed/assumed"
   ],
   [
    "Installation Time18",
    "3.53e+06",
    "s/m^2",
    "1.76e+05",
    "predicted",
    "assumed/assumed"
   ],
   [
    "Inspection/Repair Time per Flight19",
    "8.14e+04",
    "s/m^2",
    "4.07e+03",
    "predicted",
    "assumed/assumed"
   ],
   [
    "Replacement Fraction per Flight20",
    "2.50e-03",
    "-",
    "1.25e-04",
    "predicted",
    "assumed/assumed"
   ],
   [
    "Reuse Flight Limit (# of flights)21",
    "1.00e+02",
    "-",
    "5.0",
    "predicted",
    "assumed/assumed"
   ]
  ],
  "prop_links": [
   "1",
   "10",
   "119",
   "130",
   "131",
   "14",
   "15",
   "158",
   "159",
   "160",
   "161",
   "162",
   "30",
   "31",
   "4",
   "48",
   "49",
   "5",
   "60",
   "61",
   "9"
  ]
 },
 "3": {
  "name": "FRCI-12 Rigid Tile",
  "database": "NASA Ames Thermal Protection Materials",
  "category": "Silicon-Based Reusable Composites: Rigid Ceramic Tiles",
  "composition": "Approximately 78% wt. silica (SiO2), 22% wt. aluminoborosilicate (62% Al2O3, 24% SiO2, 14% B2O3)",
  "manufacturer": "Boeing, Forrest Machining, United Space Alliance (USA)",
  "props": [
   [
    "Density1",
    "1.92e+02",
    "kg/m^3",
    "9.61",
    "measured",
    "assumed/assumed"
   ],
   [
    "Thermal Conductivity (Thru-the-Thickness)2",
    "5.30e-02",
    "W/m-K",
    "9.53e-03",
    "measured",
    "TRUE"
   ],
   [
    "Thermal Conductivity (In-Plane)3",
    "7.96e-02",
    "W/m-K",
    "1.43e-02",
    "measured",
    "TRUE"
   ],
   [
    "Specific Heat4",
    "7.12e+02",
    "J/kg-K",
    "84.0",
    "measured",
    "TRUE"
   ],
   [
    "Emissivity5",
    "9.17e-01",
    "-",
    "4.59e-02",
    "measured",
    "TRUE"
   ],
   [
    "Multiple Use Temperature Limit6",
    "1.64e+03",
    "K",
    "82.2",
    "predicted",
    "assumed/assumed"
   ],
   [
    "Single Use Temperature Limit7",
    "1.81e+03",
    "K",
    "90.6",
    "predicted",
    "assumed/assumed"
   ],
   [
    "Tensile Strength (Thru-the-Thickness)8",
    "5.58e+05",
    "Pa",
    "6.90e+04",
    "measured",
    "assumed/assumed"
   ],
   [
    "Tensile Strength (In-Plane)9",
    "1.77e+06",
    "Pa",
    "2.50e+05",
    "measured",
    "assumed/assumed"
   ],
   [
    "Tensile Modulus (Thru-the-Thickness)10",
    "6.89e+07",
    "Pa",
    "3.45e+06",
    "measured",
    "assumed/assumed"
   ],
   [
    "Tensile Modulus (In-Plane)11",
    "3.45e+08",
    "Pa",
    "1.72e+07",
    "measured",
    "assumed/assumed"
   ],
   [
    "Compressive Strength (Thru-the-Thickness)12",
    "9.10e+05",
    "Pa",
    "4.55e+03",
    "measured",
    "assumed/assumed"
   ],
   [
    "Compressive Strength (In-Plane)13",
    "1.83e+06",
    "Pa",
    "9.14e+03",
    "measured",
    "assumed/assumed"
   ],
   [
    "Coefficient of Thermal Expansion (In-Plane)14",
    "1.30e-06",
    "1/K",
    "1.56e-07",
    "measured",
    "nonstp"
   ],
   [
    "Dielectric Constant15",
    "1.2",
    "-",
    "6.00e-03",
    "measured",
    "assumed/assumed"
   ],
   [
    "Loss Tangent16",
    "9.00e-04",
    "-",
    "4.50e-05",
    "measured",
    "assumed/assumed"
   ],
   [
    "Purchase Cost17",
    "1.25e+04",
    "$/m^2",
    "6.24e+02",
    "predicted",
    "assumed/assumed"
   ],
   [
    "Installation Time18",
    "3.53e+06",
    "s/m^2",
    "1.76e+05",
    "predicted",
    "assumed/assumed"
   ],
   [
    "Inspection/Repair Time per Flight19",
    "8.14e+04",
    "s/m^2",
    "4.07e+03",
    "predicted",
    "assumed/assumed"
   ],
   [
    "Replacement Fraction per Flight20",
    "2.50e-03",
    "-",
    "1.25e-04",
    "predicted",
    "assumed/assumed"
   ],
   [
    "Reuse Flight Limit (# of flights)",
    "1.00e+02",
    "-",
    "5.0",
    "predicted",
    "assumed/assumed"
   ]
  ],
  "prop_links": [
   "1",
   "10",
   "121",
   "130",
   "131",
   "14",
   "15",
   "158",
   "159",
   "160",
   "161",
   "162",
   "30",
   "31",
   "4",
   "48",
   "49",
   "5",
   "60",
   "61",
   "9"
  ]
 },
 "4": {
  "name": "FRCI-20 Rigid Tile",
  "database": "NASA Ames Thermal Protection Materials",
  "category": "Silicon-Based Reusable Composites: Rigid Ceramic Tiles",
  "composition": "Approximately 78% wt. silica (SiO2), 22% wt. aluminoborosilicate (62% Al2O3, 24% SiO2, 14% B2O3)",
  "manufacturer": "Boeing, Forrest Machining, United Space Alliance (USA)",
  "props": [
   [
    "Density1",
    "3.20e+02",
    "kg/m^3",
    "16.0",
    "measured",
    "assumed/assumed"
   ],
   [
    "Emissivity2",
    "9.17e-01",
    "-",
    "4.59e-02",
    "measured",
    "TRUE"
   ],
   [
    "Multiple Use Temperature Limit",
    "1.64e+03",
    "K",
    "82.2",
    "predicted",
    "assumed/assumed"
   ],
   [
    "Single Use Temperature Limit",
    "1.81e+03",
    "K",
    "90.6",
    "predicted",
    "assumed/assumed"
   ],
   [
    "Tensile Strength (Thru-the-Thickness)3",
    "7.90e+05",
    "Pa",
    "3.95e+04",
    "measured",
    "assumed/assumed"
   ],
   [
    "Tensile Strength (In-Plane)4",
    "3.20e+06",
    "Pa",
    "1.60e+05",
    "measured",
    "assumed/assumed"
   ]
  ],
  "prop_links": [
   "1",
   "10",
   "14",
   "15",
   "30",
   "31"
  ]
 },
 "5": {
  "name": "AETB-8 Rigid Tile",
  "database": "NASA Ames Thermal Protection Materials",
  "category": "Silicon-Based Reusable Composites: Rigid Ceramic Tiles",
  "composition": "20% AL2O3, 12% (14% B2O3, 72% AL2O3, 14% SiO2-Nextel), 68% SiO2",
  "manufacturer": "Boeing, Forrest Machining, United Space Alliance (USA)",
  "props": [
   [
    "Density1",
    "1.28e+02",
    "kg/m^3",
    "6.41",
    "measured",
    "assumed/assumed"
   ],
   [
    "Thermal Conductivity (Thru-the-Thickness)2",
    "6.84e-02",
    "W/m-K",
    "3.42e-03",
    "predicted",
    "TRUE"
   ],
   [
    "Specific Heat3",
    "6.28e+02",
    "J/kg-K",
    "31.4",
    "predicted",
    "TRUE"
   ],
   [
    "Emissivity4",
    "8.99e-01",
    "-",
    "4.49e-02",
    "measured",
    "TRUE"
   ],
   [
    "Multiple Use Temperature Limit",
    "1.64e+03",
    "K",
    "82.2",
    "predicted",
    "assumed/assumed"
   ],
   [
    "Single Use Temperature Limit",
    "1.81e+03",
    "K",
    "90.6",
    "predicted",
    "assumed/assumed"
   ],
   [
    "Tensile Strength (Thru-the-Thickness)",
    "3.79e+05",
    "Pa",
    "1.90e+04",
    "measured",
    "assumed/assumed"
   ],
   [
    "Tensile Strength (In-Plane)",
    "6.89e+05",
    "Pa",
    "3.45e+04",
    "measured",
    "assumed/assumed"
   ],
   [
    "Tensile Modulus (Thru-the-Thickness)",
    "6.21e+07",
    "Pa",
    "3.10e+06",
    "measured",
    "assumed/assumed"
   ],
   [
    "Tensile Modulus (In-Plane)",
    "1.52e+08",
    "Pa",
    "7.58e+06",
    "measured",
    "assumed/assumed"
   ],
   [
    "Purchase Cost5",
    "1.25e+04",
    "$/m^2",
    "6.24e+02",
    "predicted",
    "assumed/assumed"
   ],
   [
    "Installation Time6",
    "8.53e+05",
    "s/m^2",
    "4.26e+04",
    "predicted",
    "assumed/assumed"
   ],
   [
    "Inspection/Repair Time per Flight7",
    "2.48e+04",
    "s/m^2",
    "1.24e+03",
    "predicted",
    "assumed/assumed"
   ],
   [
    "Replacement Fraction per Flight8",
    "1.40e-03",
    "-",
    "7.00e-05",
    "predicted",
    "assumed/assumed"
   ],
   [
    "Reuse Flight Limit (# of flights)9",
    "1.00e+02",
    "-",
    "5.0",
    "predicted",
    "assumed/assumed"
   ]
  ],
  "prop_links": [
   "1",
   "10",
   "14",
   "15",
   "158",
   "159",
   "160",
   "161",
   "162",
   "30",
   "31",
   "4",
   "48",
   "49",
   "9"
  ]
 },
 "6": {
  "name": "AETB-12 Rigid Tile",
  "database": "NASA Ames Thermal Protection Materials",
  "category": "Silicon-Based Reusable Composites: Rigid Ceramic Tiles",
  "composition": "20% AL2O3, 12% (14% B2O3, 72% AL2O3, 14% SiO2-Nextel), 68% SiO2",
  "manufacturer": "Boeing, Forrest Machining, United Space Alliance (USA)",
  "props": [
   [
    "Density1",
    "1.92e+02",
    "kg/m^3",
    "9.61",
    "measured",
    "assumed/assumed"
   ],
   [
    "Thermal Conductivity (Thru-the-Thickness)",
    "6.40e-02",
    "W/m-K",
    "3.20e-03",
    "predicted",
    "TRUE"
   ],
   [
    "Specific Heat2",
    "6.28e+02",
    "J/kg-K",
    "31.4",
    "predicted",
    "TRUE"
   ],
   [
    "Emissivity3",
    "0.88",
    "-",
    "4.40e-02",
    "measured",
    "TRUE"
   ],
   [
    "Multiple Use Temperature Limit",
    "1.70e+03",
    "K",
    "85.0",
    "predicted",
    "assumed/assumed"
   ],
   [
    "Single Use Temperature Limit",
    "1.87e+03",
    "K",
    "93.3",
    "predicted",
    "assumed/assumed"
   ],
   [
    "Tensile Strength (Thru-the-Thickness)4",
    "6.86e+05",
    "Pa",
    "3.43e+04",
    "measured",
    "TRUE"
   ],
   [
    "Tensile Strength (In-Plane)5",
    "1.44e+06",
    "Pa",
    "7.20e+04",
    "measured",
    "TRUE"
   ],
   [
    "Tensile Modulus (Thru-the-Thickness)6",
    "1.10e+08",
    "Pa",
    "5.52e+06",
    "measured",
    "TRUE"
   ],
   [
    "Tensile Modulus (In-Plane)7",
    "2.21e+08",
    "Pa",
    "1.10e+07",
    "measured",
    "TRUE"
   ],
   [
    "Coefficient of Thermal Expansion (Thru-the-Thickness)",
    "2.60e-06",
    "1/K",
    "1.30e-07",
    "measured",
    "assumed/assumed"
   ],
   [
    "Coefficient of Thermal Expansion (In-Plane)",
    "2.85e-06",
    "1/K",
    "1.43e-07",
    "measured",
    "assumed/assumed"
   ],
   [
    "Purchase Cost8",
    "1.25e+04",
    "$/m^2",
    "6.24e+02",
    "predicted",
    "assumed/assumed"
   ],
   [
    "Installation Time9",
    "8.53e+05",
    "s/m^2",
    "4.26e+04",
    "predicted",
    "assumed/assumed"
   ],
   [
    "Inspection/Repair Time per Flight10",
    "2.48e+04",
    "s/m^2",
    "1.24e+03",
    "predicted",
    "assumed/assumed"
   ],
   [
    "Replacement Fraction per Flight11",
    "1.40e-03",
    "-",
    "7.00e-05",
    "predicted",
    "assumed/assumed"
   ],
   [
    "Reuse Flight Limit (# of flights)12",
    "1.00e+02",
    "-",
    "5.0",
    "predicted",
    "assumed/assumed"
   ]
  ],
  "prop_links": [
   "1",
   "10",
   "120",
   "121",
   "14",
   "15",
   "158",
   "159",
   "160",
   "161",
   "162",
   "30",
   "31",
   "4",
   "48",
   "49",
   "9"
  ]
 },
 "7": {
  "name": "RCG Coating",
  "database": "NASA Ames Thermal Protection Materials",
  "category": "Coatings",
  "composition": "2.5% SiB4, 97.5% (94.25% B2O3, 5.75% SiO2)",
  "manufacturer": "Boeing, United Space Alliance (USA)",
  "props": [
   [
    "Density",
    "1.67e+03",
    "kg/m^3",
    "83.3",
    "measured",
    "assumed/assumed"
   ],
   [
    "Thermal Conductivity (Isotropic)1",
    "8.43e-01",
    "W/m-K",
    "4.21e-02",
    "measured",
    "TRUE"
   ],
   [
    "Specific Heat",
    "7.95e+02",
    "J/kg-K",
    "39.8",
    "measured",
    "TRUE"
   ],
   [
    "Emissivity2",
    "8.73e-01",
    "-",
    "4.37e-02",
    "measured",
    "TRUE"
   ],
   [
    "Multiple Use Temperature Limit3",
    "1.64e+03",
    "K",
    "82.2",
    "predicted",
    "assumed/assumed"
   ],
   [
    "Single Use Temperature Limit4",
    "1.87e+03",
    "K",
    "93.3",
    "predicted",
    "assumed/assumed"
   ],
   [
    "Tensile Strength (Isotropic)",
    "2.76e+07",
    "Pa",
    "1.38e+06",
    "measured",
    "assumed/assumed"
   ],
   [
    "Tensile Modulus (Isotropic)",
    "2.76e+10",
    "Pa",
    "1.38e+09",
    "measured",
    "assumed/assumed"
   ],
   [
    "Compressive Strength (Isotropic)",
    "6.89e+07",
    "Pa",
    "3.45e+06",
    "measured",
    "assumed/assumed"
   ],
   [
    "Coefficient of Thermal Expansion (Isotropic)5",
    "1.03e-06",
    "1/K",
    "5.13e-08",
    "measured",
    "TRUE"
   ],
   [
    "Oxygen Recombination Coefficient6",
    "1.32e-03",
    "-",
    "6.59e-05",
    "interpolated",
    "TRUE"
   ],
   [
    "Nitrogen Recombination Coefficient7",
    "5.00e-04",
    "-",
    "2.50e-05",
    "interpolated",
    "TRUE"
   ],
   [
    "Air Recombination Coefficient8",
    "4.23e-03",
    "-",
    "2.12e-04",
    "interpolated",
    "nonstp"
   ]
  ],
  "prop_links": [
   "1",
   "10",
   "119",
   "127",
   "128",
   "129",
   "14",
   "15",
   "29",
   "3",
   "47",
   "59",
   "9"
  ]
 },
 "8": {
  "name": "TUFI Composite Surface",
  "database": "NASA Ames Thermal Protection Materials",
  "category": "Silicon-Based Reusable Composites: Rigid Ceramic Tiles",
  "composition": "2.5% SiB4, 77.5% (5.75% B2O3, 94.25% SiO2), 20% MoSi2",
  "manufacturer": "Boeing, United Space Alliance (USA)",
  "props": [
   [
    "Density1",
    "1.31e+03",
    "kg/m^3",
    "65.7",
    "measured",
    "assumed/assumed"
   ],
   [
    "Thermal Conductivity (Isotropic)2",
    "8.43e-01",
    "W/m-K",
    "4.21e-02",
    "predicted",
    "TRUE"
   ],
   [
    "Specific Heat3",
    "7.95e+02",
    "J/kg-K",
    "39.8",
    "predicted",
    "TRUE"
   ],
   [
    "Emissivity4",
    "8.73e-01",
    "-",
    "4.36e-02",
    "measured",
    "TRUE"
   ],
   [
    "Multiple Use Temperature Limit5",
    "1.59e+03",
    "K",
    "79.4",
    "predicted",
    "assumed/assumed"
   ],
   [
    "Single Use Temperature Limit6",
    "1.87e+03",
    "K",
    "93.3",
    "predicted",
    "assumed/assumed"
   ],
   [
    "Oxygen Recombination Coefficient7",
    "6.99e-04",
    "-",
    "3.50e-05",
    "interpolated",
    "TRUE"
   ],
   [
    "Nitrogen Recombination Coefficient8",
    "8.59e-04",
    "-",
    "4.30e-05",
    "interpolated",
    "TRUE"
   ],
   [
    "Air Recombination Coefficient9",
    "2.08e-01",
    "-",
    "1.04e-02",
    "interpolated",
    "nonstp"
   ]
  ],
  "prop_links": [
   "1",
   "10",
   "127",
   "128",
   "129",
   "14",
   "15",
   "3",
   "9"
  ]
 },
 "9": {
  "name": "TUFI/AETB-8 Diffusion Layer",
  "database": "NASA Ames Thermal Protection Materials",
  "category": "Silicon-Based Reusable Composites: Rigid Ceramic Tiles",
  "composition": "2.5% SiB4, 77.5% (5.75% B2O3, 94.25% SiO2), 20% MoSi2",
  "manufacturer": "Boeing, United Space Alliance (USA)",
  "props": [
   [
    "Density1",
    "8.01e+02",
    "kg/m^3",
    "40.0",
    "measured",
    "assumed/assumed"
   ],
   [
    "Specific Heat2",
    "7.95e+02",
    "J/kg-K",
    "39.8",
    "predicted",
    "TRUE"
   ],
   [
    "Emissivity3",
    "8.73e-01",
    "-",
    "4.36e-02",
    "measured",
    "TRUE"
   ],
   [
    "Multiple Use Temperature Limit4",
    "1.59e+03",
    "K",
    "79.4",
    "predicted",
    "assumed/assumed"
   ],
   [
    "Single Use Temperature Limit5",
    "1.87e+03",
    "K",
    "93.3",
    "predicted",
    "assumed/assumed"
   ]
  ],
  "prop_links": [
   "1",
   "10",
   "14",
   "15",
   "9"
  ]
 },
 "10": {
  "name": "TUFI/AETB-12 Diffusion Layer",
  "database": "NASA Ames Thermal Protection Materials",
  "category": "Silicon-Based Reusable Composites: Rigid Ceramic Tiles",
  "composition": "2.5% SiB4, 77.5% (5.75% B2O3, 94.25% SiO2), 20% MoSi2",
  "manufacturer": "Boeing, United Space Alliance (USA)",
  "props": [
   [
    "Density1",
    "9.61e+02",
    "kg/m^3",
    "48.1",
    "measured",
    "assumed/assumed"
   ],
   [
    "Specific Heat2",
    "7.95e+02",
    "J/kg-K",
    "39.8",
    "predicted",
    "TRUE"
   ],
   [
    "Emissivity3",
    "8.64e-01",
    "-",
    "4.32e-02",
    "predicted",
    "assumed/assumed"
   ],
   [
    "Multiple Use Temperature Limit4",
    "1.59e+03",
    "K",
    "79.4",
    "predicted",
    "assumed/assumed"
   ],
   [
    "Single Use Temperature Limit5",
    "1.87e+03",
    "K",
    "93.3",
    "predicted",
    "assumed/assumed"
   ]
  ],
  "prop_links": [
   "1",
   "10",
   "14",
   "15",
   "9"
  ]
 },
 "11": {
  "name": "Strain Isolator Pad (SIP)",
  "database": "NASA Ames Thermal Protection Materials",
  "category": "Silicon-Based Reusable Composites: Cloths",
  "composition": "Aramid fibers",
  "manufacturer": "Albany International",
  "props": [
   [
    "Density",
    "8.65e+01",
    "kg/m^3",
    "4.32",
    "unknown",
    "assumed/assumed"
   ],
   [
    "Thermal Conductivity (Thru-the-Thickness)1",
    "4.06e-02",
    "W/m-K",
    "1.85e-04",
    "unknown",
    "interpolated(T)"
   ],
   [
    "Specific Heat2",
    "1.31e+03",
    "J/kg-K",
    "6.53",
    "unknown",
    "TRUE"
   ],
   [
    "Multiple Use Temperature Limit",
    "5.06e+02",
    "K",
    "25.3",
    "unknown",
    "assumed/assumed"
   ],
   [
    "Single Use Temperature Limit",
    "6.44e+02",
    "K",
    "32.2",
    "unknown",
    "assumed/assumed"
   ],
   [
    "Tensile Strength (Isotropic)3",
    "1.90e+05",
    "Pa",
    "9.48e+02",
    "unknown",
    "TRUE"
   ]
  ],
  "prop_links": [
   "1",
   "14",
   "15",
   "29",
   "4",
   "9"
  ]
 },
 "12": {
  "name": "AFRSI Blanket",
  "database": "NASA Ames Thermal Protection Materials",
  "category": "Silicon-Based Reusable Composites: Composite Flexible Blankets",
  "composition": "AFRSI is composed of 0.027-inch-thick Astroquartz outer fabric (MB0135-072 Type IV), Q-felt insulation, and 0.009-inch-thick S-glass inner fabric (MB0135-089) sewn together with Astroquartz thread.",
  "manufacturer": "United Space Alliance. Inc., Schuler Corporation (maybe?), HiTemp Insulations, Oceaneering Thermal Systems",
  "props": [
   [
    "Density1",
    "9.61e+01",
    "kg/m^3",
    "24.0",
    "unknown",
    "assumed/assumed"
   ],
   [
    "Additive Areal Weight2",
    "1.46e+00",
    "kg/m^2",
    "N/A",
    "unknown",
    "assumed/assumed"
   ],
   [
    "Thermal Conductivity (Thru-the-Thickness)3",
    "3.29e-02",
    "W/m-K",
    "1.64e-03",
    "unknown",
    "TRUE"
   ],
   [
    "Specific Heat",
    "7.41e+02",
    "J/kg-K",
    "3.71",
    "unknown",
    "TRUE"
   ],
   [
    "Emissivity4",
    "0.87",
    "-",
    "4.35e-02",
    "unknown",
    "TRUE"
   ],
   [
    "Multiple Use Temperature Limit5",
    "9.22e+02",
    "K",
    "46.1",
    "measured",
    "assumed/assumed"
   ],
   [
    "Single Use Temperature Limit6",
    "1.09e+03",
    "K",
    "54.4",
    "measured",
    "assumed/assumed"
   ],
   [
    "Purchase Cost7",
    "3.55e+03",
    "$/m^2",
    "1.78e+02",
    "predicted",
    "assumed/assumed"
   ],
   [
    "Installation Time8",
    "2.36e+05",
    "s/m^2",
    "1.18e+04",
    "predicted",
    "assumed/assumed"
   ],
   [
    "Inspection/Repair Time per Flight9",
    "3.72e+04",
    "s/m^2",
    "1.86e+03",
    "predicted",
    "assumed/assumed"
   ],
   [
    "Replacement Fraction per Flight10",
    "1.80e-02",
    "-",
    "9.00e-04",
    "predicted",
    "assumed/assumed"
   ],
   [
    "Reuse Flight Limit (# of flights)",
    "0.0",
    "-",
    "N/A",
    "predicted",
    "assumed/assumed"
   ]
  ],
  "prop_links": [
   "1",
   "10",
   "14",
   "15",
   "158",
   "159",
   "160",
   "161",
   "162",
   "2",
   "4",
   "9"
  ]
 },
 "13": {
  "name": "AFRSI-2200 Blanket",
  "database": "NASA Ames Thermal Protection Materials",
  "category": "Silicon-Based Reusable Composites: Composite Flexible Blankets",
  "composition": "Nextel 312 outer fabric, Saffil alumina insulation, and S-glass inner fabric, sewn together with a Nextel 312 thread.",
  "manufacturer": "United Space Alliance. Inc., Schuler Corporation (maybe?), HiTemp Insulations, Oceaneering Thermal Systems",
  "props": [
   [
    "Density1",
    "9.61e+01",
    "kg/m^3",
    "24.0",
    "unknown",
    "assumed/assumed"
   ],
   [
    "Additive Areal Weight2",
    "1.46e+00",
    "kg/m^2",
    "N/A",
    "unknown",
    "assumed/assumed"
   ],
   [
    "Thermal Conductivity (Thru-the-Thickness)",
    "3.29e-02",
    "W/m-K",
    "1.64e-03",
    "unknown",
    "TRUE"
   ],
   [
    "Specific Heat3",
    "7.41e+02",
    "J/kg-K",
    "3.71",
    "unknown",
    "TRUE"
   ],
   [
    "Emissivity4",
    "0.56",
    "-",
    "2.80e-02",
    "unknown",
    "nonstp"
   ],
   [
    "Multiple Use Temperature Limit",
    "1.31e+03",
    "K",
    "N/A",
    "unknown",
    "assumed/assumed"
   ],
   [
    "Single Use Temperature Limit",
    "1.48e+03",
    "K",
    "N/A",
    "unknown",
    "assumed/assumed"
   ],
   [
    "Purchase Cost5",
    "3.55e+03",
    "$/m^2",
    "1.78e+02",
    "predicted",
    "assumed/assumed"
   ],
   [
    "Installation Time6",
    "2.36e+05",
    "s/m^2",
    "1.18e+04",
    "predicted",
    "assumed/assumed"
   ],
   [
    "Inspection/Repair Time per Flight7",
    "3.72e+04",
    "s/m^2",
    "1.86e+03",
    "predicted",
    "assumed/assumed"
   ],
   [
    "Replacement Fraction per Flight",
    "1.80e-02",
    "-",
    "9.00e-04",
    "predicted",
    "assumed/assumed"
   ],
   [
    "Reuse Flight Limit (# of flights)",
    "0.0",
    "-",
    "N/A",
    "predicted",
    "assumed/assumed"
   ]
  ],
  "prop_links": [
   "1",
   "10",
   "14",
   "15",
   "158",
   "159",
   "160",
   "161",
   "162",
   "2",
   "4",
   "9"
  ]
 },
 "14": {
  "name": "AFRSI-2500 Blanket",
  "database": "NASA Ames Thermal Protection Materials",
  "category": "Silicon-Based Reusable Composites: Composite Flexible Blankets",
  "composition": "extel 440 outer fabric, Saffil alumina insulation, and S-glass inner fabric, sewn together with a Nextel 440 thread.",
  "manufacturer": "HiTemp Insulations, Oceaneering Thermal Systems",
  "props": [
   [
    "Density1",
    "9.61e+01",
    "kg/m^3",
    "24.0",
    "unknown",
    "assumed/assumed"
   ],
   [
    "Additive Areal Weight2",
    "1.46e+00",
    "kg/m^2",
    "N/A",
    "unknown",
    "assumed/assumed"
   ],
   [
    "Thermal Conductivity (Thru-the-Thickness)",
    "4.50e-02",
    "W/m-K",
    "2.25e-04",
    "measured",
    "TRUE"
   ],
   [
    "Specific Heat3",
    "7.41e+02",
    "J/kg-K",
    "3.71",
    "unknown",
    "TRUE"
   ],
   [
    "Emissivity4",
    "0.56",
    "-",
    "2.80e-02",
    "unknown",
    "nonstp"
   ],
   [
    "Multiple Use Temperature Limit5",
    "1.37e+03",
    "K",
    "N/A",
    "predicted",
    "assumed/assumed"
   ],
   [
    "Single Use Temperature Limit6",
    "1.64e+03",
    "K",
    "N/A",
    "predicted",
    "assumed/assumed"
   ],
   [
    "Purchase Cost7",
    "3.55e+03",
    "$/m^2",
    "1.78e+02",
    "predicted",
    "assumed/assumed"
   ],
   [
    "Installation Time8",
    "2.36e+05",
    "s/m^2",
    "1.18e+04",
    "predicted",
    "assumed/assumed"
   ],
   [
    "Inspection/Repair Time per Flight9",
    "3.72e+04",
    "s/m^2",
    "1.86e+03",
    "predicted",
    "assumed/assumed"
   ],
   [
    "Replacement Fraction per Flight",
    "1.80e-02",
    "-",
    "9.00e-04",
    "predicted",
    "assumed/assumed"
   ],
   [
    "Reuse Flight Limit (# of flights)",
    "0.0",
    "-",
    "N/A",
    "predicted",
    "assumed/assumed"
   ]
  ],
  "prop_links": [
   "1",
   "10",
   "14",
   "15",
   "158",
   "159",
   "160",
   "161",
   "162",
   "2",
   "4",
   "9"
  ]
 },
 "15": {
  "name": "DURAFRSI Blanket",
  "database": "NASA Ames Thermal Protection Materials",
  "category": "Silicon-Based Reusable Composites: Composite Flexible Blankets",
  "composition": "Hybrid Nextel 440 / Inconel 600 / B-Au5 outer fabric, Nextel 440 inner fabric, and Saffil alumina insulation, sewn together with a Nextel 440 thread.",
  "manufacturer": "Experimental material-not currently manufacture",
  "props": [
   [
    "Density1",
    "9.61e+01",
    "kg/m^3",
    "N/A",
    "unknown",
    "assumed/assumed"
   ],
   [
    "Additive Areal Weight2",
    "1.95e+00",
    "kg/m^2",
    "N/A",
    "unknown",
    "assumed/assumed"
   ],
   [
    "Thermal Conductivity (Thru-the-Thickness)",
    "3.29e-02",
    "W/m-K",
    "N/A",
    "unknown",
    "TRUE"
   ],
   [
    "Specific Heat",
    "7.41e+02",
    "J/kg-K",
    "N/A",
    "unknown",
    "TRUE"
   ],
   [
    "Emissivity3",
    "0.65",
    "-",
    "N/A",
    "unknown",
    "assumed/assumed"
   ],
   [
    "Multiple Use Temperature Limit",
    "1.26e+03",
    "K",
    "N/A",
    "predicted",
    "assumed/assumed"
   ],
   [
    "Single Use Temperature Limit",
    "1.37e+03",
    "K",
    "N/A",
    "predicted",
    "assumed/assumed"
   ]
  ],
  "prop_links": [
   "1",
   "10",
   "14",
   "15",
   "2",
   "4",
   "9"
  ]
 },
 "16": {
  "name": "CFBI Blanket",
  "database": "NASA Ames Thermal Protection Materials",
  "category": "Silicon-Based Reusable Composites: Composite Flexible Blankets",
  "composition": "Nextel 440 (or Nicalon NLM 202) outer fabric, Saffil alumina insulation, and S-glass inner fabric, sewn together with a Nextel 440 (or Nicalon) thread.",
  "manufacturer": "HiTemp Insulations, Oceaneering Thermal Systems",
  "props": [
   [
    "Density1",
    "9.61e+01",
    "kg/m^3",
    "4.81",
    "unknown",
    "assumed/assumed"
   ],
   [
    "Additive Areal Weight2",
    "1.46e+00",
    "kg/m^2",
    "7.32e-02",
    "unknown",
    "assumed/assumed"
   ],
   [
    "Thermal Conductivity (Thru-the-Thickness)",
    "3.29e-02",
    "W/m-K",
    "1.64e-03",
    "unknown",
    "TRUE"
   ],
   [
    "Specific Heat",
    "7.41e+02",
    "J/kg-K",
    "3.71",
    "unknown",
    "TRUE"
   ],
   [
    "Emissivity3",
    "8.86e-01",
    "-",
    "4.43e-02",
    "unknown",
    "TRUE"
   ],
   [
    "Multiple Use Temperature Limit",
    "1.48e+03",
    "K",
    "N/A",
    "predicted",
    "assumed/assumed"
   ],
   [
    "Single Use Temperature Limit",
    "1.70e+03",
    "K",
    "N/A",
    "unknown",
    "assumed/assumed"
   ],
   [
    "Purchase Cost4",
    "1.11e+04",
    "$/m^2",
    "5.54e+02",
    "predicted",
    "assumed/assumed"
   ],
   [
    "Installation Time",
    "1.90e+05",
    "s/m^2",
    "9.49e+03",
    "predicted",
    "assumed/assumed"
   ],
   [
    "Inspection/Repair Time per Flight",
    "1.90e+04",
    "s/m^2",
    "9.49e+02",
    "predicted",
    "assumed/assumed"
   ],
   [
    "Replacement Fraction per Flight",
    "9.60e-03",
    "-",
    "4.80e-04",
    "predicted",
    "assumed/assumed"
   ],
   [
    "Reuse Flight Limit (# of flights)",
    "0.0",
    "-",
    "N/A",
    "predicted",
    "assumed/assumed"
   ]
  ],
  "prop_links": [
   "1",
   "10",
   "14",
   "15",
   "158",
   "159",
   "160",
   "161",
   "162",
   "2",
   "4",
   "9"
  ]
 },
 "17": {
  "name": "TABI Blanket",
  "database": "NASA Ames Thermal Protection Materials",
  "category": "Silicon-Based Reusable Composites: Composite Flexible Blankets",
  "composition": "Nextel 440 (or Nicalon NLM 202) woven core, Saffil alumina insulation",
  "manufacturer": "No current manufacturer",
  "props": [
   [
    "Density1",
    "1.12e+02",
    "kg/m^3",
    "24.0",
    "unknown",
    "assumed/assumed"
   ],
   [
    "Additive Areal Weight2",
    "1.37e+00",
    "kg/m^2",
    "N/A",
    "unknown",
    "assumed/assumed"
   ],
   [
    "Thermal Conductivity (Isotropic)3",
    "3.95e-02",
    "W/m-K",
    "N/A",
    "unknown",
    "TRUE"
   ],
   [
    "Specific Heat4",
    "7.41e+02",
    "J/kg-K",
    "N/A",
    "unknown",
    "TRUE"
   ],
   [
    "Emissivity5",
    "0.87",
    "-",
    "N/A",
    "unknown",
    "TRUE"
   ],
   [
    "Multiple Use Temperature Limit",
    "1.48e+03",
    "K",
    "N/A",
    "unknown",
    "assumed/assumed"
   ],
   [
    "Single Use Temperature Limit",
    "1.70e+03",
    "K",
    "N/A",
    "unknown",
    "assumed/assumed"
   ],
   [
    "Oxygen Recombination Coefficient6",
    "4.00e-04",
    "-",
    "2.00e-05",
    "interpolated",
    "TRUE"
   ],
   [
    "Nitrogen Recombination Coefficient7",
    "9.00e-04",
    "-",
    "4.50e-05",
    "interpolated",
    "TRUE"
   ],
   [
    "Air Recombination Coefficient8",
    "6.17e-02",
    "-",
    "3.09e-03",
    "interpolated",
    "nonstp"
   ],
   [
    "Purchase Cost",
    "1.11e+04",
    "$/m^2",
    "5.54e+02",
    "predicted",
    "assumed/assumed"
   ],
   [
    "Installation Time",
    "1.90e+05",
    "s/m^2",
    "9.49e+03",
    "predicted",
    "assumed/assumed"
   ],
   [
    "Inspection/Repair Time per Flight",
    "1.90e+04",
    "s/m^2",
    "9.49e+02",
    "predicted",
    "assumed/assumed"
   ],
   [
    "Replacement Fraction per Flight",
    "9.60e-03",
    "-",
    "4.80e-04",
    "predicted",
    "assumed/assumed"
   ],
   [
    "Reuse Flight Limit (# of flights)",
    "0.0",
    "-",
    "N/A",
    "predicted",
    "assumed/assumed"
   ]
  ],
  "prop_links": [
   "1",
   "10",
   "127",
   "128",
   "129",
   "14",
   "15",
   "158",
   "159",
   "160",
   "161",
   "162",
   "2",
   "3",
   "9"
  ]
 },
 "18": {
  "name": "FRSI Blanket (Nomex Felt)",
  "database": "NASA Ames Thermal Protection Materials",
  "category": "Silicon-Based Reusable Composites: Composite Flexible Blankets",
  "composition": "Aramid fibers, white RTV elastomer (e.g. Dow Corning DC92-007)",
  "manufacturer": "Albany International",
  "props": [
   [
    "Density",
    "8.65e+01",
    "kg/m^3",
    "4.32",
    "unknown",
    "assumed/assumed"
   ],
   [
    "Thermal Conductivity (Isotropic)1",
    "4.06e-02",
    "W/m-K",
    "1.85e-03",
    "unknown",
    "interpolated(T)"
   ],
   [
    "Specific Heat",
    "1.31e+03",
    "J/kg-K",
    "65.3",
    "unknown",
    "TRUE"
   ],
   [
    "Emissivity",
    "0.8",
    "-",
    "0.04",
    "unknown",
    "true/assumed"
   ],
   [
    "Multiple Use Temperature Limit",
    "5.06e+02",
    "K",
    "25.3",
    "predicted",
    "assumed/assumed"
   ],
   [
    "Single Use Temperature Limit",
    "6.44e+02",
    "K",
    "32.2",
    "predicted",
    "assumed/assumed"
   ],
   [
    "Purchase Cost",
    "1.72e+03",
    "$/m^2",
    "86.1",
    "predicted",
    "assumed/assumed"
   ],
   [
    "Installation Time",
    "2.13e+04",
    "s/m^2",
    "1.07e+03",
    "predicted",
    "assumed/assumed"
   ],
   [
    "Inspection/Repair Time per Flight",
    "3.49e+03",
    "s/m^2",
    "1.74e+02",
    "predicted",
    "assumed/assumed"
   ],
   [
    "Replacement Fraction per Flight",
    "2.80e-02",
    "-",
    "1.40e-03",
    "predicted",
    "assumed/assumed"
   ],
   [
    "Reuse Flight Limit (# of flights)",
    "0.0",
    "-",
    "N/A",
    "unknown",
    "assumed/assumed"
   ]
  ],
  "prop_links": [
   "1",
   "10",
   "14",
   "15",
   "158",
   "159",
   "160",
   "161",
   "162",
   "3",
   "9"
  ]
 },
 "19": {
  "name": "PBI Blanket",
  "database": "NASA Ames Thermal Protection Materials",
  "category": "Silicon-Based Reusable Composites: Composite Flexible Blankets",
  "composition": "Polybenzimidazole (carbon, hydrogen, oxygen, nitrogen, sulfur)",
  "manufacturer": "Celanese",
  "props": [
   [
    "Density",
    "8.01e+01",
    "kg/m^3",
    "N/A",
    "unknown",
    "assumed/assumed"
   ],
   [
    "Thermal Conductivity (Isotropic)",
    "5.47e-02",
    "W/m-K",
    "N/A",
    "unknown",
    "interpolated(T)"
   ],
   [
    "Specific Heat",
    "1.26e+03",
    "J/kg-K",
    "N/A",
    "unknown",
    "TRUE"
   ],
   [
    "Emissivity",
    "0.8",
    "-",
    "N/A",
    "unknown",
    "true/assumed"
   ],
   [
    "Multiple Use Temperature Limit",
    "7.00e+02",
    "K",
    "N/A",
    "unknown",
    "assumed/assumed"
   ],
   [
    "Single Use Temperature Limit1",
    "7.56e+02",
    "K",
    "N/A",
    "unknown",
    "assumed/assumed"
   ],
   [
    "Purchase Cost2",
    "2.58e+03",
    "$/m^2",
    "N/A",
    "predicted",
    "assumed/assumed"
   ],
   [
    "Installation Time3",
    "1.86e+04",
    "s/m^2",
    "N/A",
    "predicted",
    "assumed/assumed"
   ],
   [
    "Inspection/Repair Time per Flight4",
    "3.49e+03",
    "s/m^2",
    "N/A",
    "predicted",
    "assumed/assumed"
   ],
   [
    "Replacement Fraction per Flight5",
    "2.40e-02",
    "-",
    "N/A",
    "predicted",
    "assumed/assumed"
   ],
   [
    "Reuse Flight Limit (# of flights)",
    "0.0",
    "-",
    "N/A",
    "unknown",
    "assumed/assumed"
   ]
  ],
  "prop_links": [
   "1",
   "10",
   "14",
   "15",
   "158",
   "159",
   "160",
   "161",
   "162",
   "3",
   "9"
  ]
 },
 "20": {
  "name": "C-9 Coating",
  "database": "NASA Ames Thermal Protection Materials",
  "category": "Coatings",
  "composition": "N/A",
  "manufacturer": "N/A",
  "props": [
   [
    "Additive Areal Weight1",
    "6.58e-01",
    "kg/m^2",
    "N/A",
    "unknown",
    "assumed/assumed"
   ],
   [
    "Emissivity",
    "0.83",
    "-",
    "N/A",
    "unknown",
    "nonstp"
   ]
  ],
  "prop_links": [
   "10",
   "2"
  ]
 },
 "21": {
  "name": "PCC Coating",
  "database": "NASA Ames Thermal Protection Materials",
  "category": "Coatings",
  "composition": "Silicon Dioxide, Ludox AS-40, D.I.Water, Silicon Hexaboride",
  "manufacturer": "Wessex, Incorporated",
  "props": [
   [
    "Additive Areal Weight1",
    "6.58e-01",
    "kg/m^2",
    "3.29e-02",
    "measured",
    "assumed/assumed"
   ],
   [
    "Emissivity2",
    "9.05e-01",
    "-",
    "4.53e-02",
    "unknown",
    "TRUE"
   ]
  ],
  "prop_links": [
   "10",
   "2"
  ]
 },
 "22": {
  "name": "DC92 Coating",
  "database": "NASA Ames Thermal Protection Materials",
  "category": "Coatings",
  "composition": "Exact formulation is proprietary, but it is composed of 70% silicone solids disbursed in hydrocarbon solvent",
  "manufacturer": "Dow Corning",
  "props": [
   [
    "Density",
    "1.55e+03",
    "kg/m^3",
    "77.7",
    "unknown",
    "assumed/assumed"
   ],
   [
    "Thermal Conductivity (Isotropic)",
    "3.12e-01",
    "W/m-K",
    "1.56e-02",
    "unknown",
    "assumed/assumed"
   ],
   [
    "Specific Heat",
    "1.47e+03",
    "J/kg-K",
    "73.3",
    "unknown",
    "assumed/assumed"
   ],
   [
    "Emissivity",
    "0.8",
    "-",
    "0.04",
    "unknown",
    "assumed/assumed"
   ],
   [
    "Single Use Temperature Limit",
    "6.44e+02",
    "K",
    "32.2",
    "unknown",
    "assumed/assumed"
   ]
  ],
  "prop_links": [
   "1",
   "10",
   "15",
   "3",
   "9"
  ]
 },
 "23": {
  "name": "VHT FlameProof Coating",
  "database": "NASA Ames Thermal Protection Materials",
  "category": "Coatings",
  "composition": "Formulation is proprietary",
  "manufacturer": "PJH Brands",
  "props": [
   [
    "Density",
    "2.29e+03",
    "kg/m^3",
    "1.15e+02",
    "unknown",
    "assumed/assumed"
   ],
   [
    "Emissivity1",
    "0.8",
    "-",
    "0.04",
    "unknown",
    "assumed/assumed"
   ],
   [
    "Single Use Temperature Limit",
    "1.09e+03",
    "K",
    "54.4",
    "unknown",
    "assumed/assumed"
   ]
  ],
  "prop_links": [
   "1",
   "10",
   "15"
  ]
 },
 "24": {
  "name": "RCC (Reinforced Carbon-Carbon Composite)",
  "database": "NASA Ames Thermal Protection Materials",
  "category": "Carbon-Based Reusable Composites: Carbon-Carbons",
  "composition": "N/A",
  "manufacturer": "N/A",
  "props": [
   [
    "Density",
    "1.58e+03",
    "kg/m^3",
    "N/A",
    "unknown",
    "assumed/assumed"
   ],
   [
    "Thermal Conductivity (Thru-the-Thickness)",
    "3.89e+00",
    "W/m-K",
    "N/A",
    "unknown",
    "TRUE"
