Repository: armscontrolwonk/GUI-Flyout-Implementation

# Thrusty — Booster & Reentry Trajectory Simulator

Thrusty is a 3-DOF trajectory and reentry-survivability tool for **boosters**
(things that go up) and **reentry objects** (things that come down), implemented
as a Python/Tkinter desktop application. It is usage-neutral: the same models
serve ballistic missiles, space launch vehicles, sounding rockets, and reentry
bodies.

It is modelled after Geoffrey Forden's MATLAB tool
(*Simulating the Operation of Ballistic Missiles*, Science & Global Security, 2007);
the design was inferred from that program's file structure and the paper, and
the code written independently (see *Lineage* in [`NOTICE.md`](NOTICE.md)).

File: data/tpsx/catalog.json (part 2 of 7)
    "assumed/assumed"
   ]
  ],
  "prop_links": [
   ],
   [
    "Thermal Conductivity (In-Plane)",
    "6.07e+00",
    "W/m-K",
    "N/A",
    "unknown",
    "TRUE"
   ],
   [
    "Specific Heat",
    "7.12e+02",
    "J/kg-K",
    "N/A",
    "unknown",
    "TRUE"
   ],
   [
    "Emissivity",
    "0.78",
    "-",
    "N/A",
    "unknown",
    "TRUE"
   ],
   [
    "Multiple Use Temperature Limit",
    "1.92e+03",
    "K",
    "N/A",
    "unknown",
    "assumed/assumed"
   ],
   [
    "Single Use Temperature Limit",
    "2.03e+03",
    "K",
    "N/A",
    "unknown",
    "assumed/assumed"
   ],
   [
    "Coefficient of Thermal Expansion (Isotropic)1",
    "1.31e-06",
    "1/K",
    "N/A",
    "unknown",
    "TRUE"
   ],
   [
    "Purchase Cost",
    "1.29e+05",
    "$/m^2",
    "N/A",
    "unknown",
    "assumed/assumed"
   ],
   [
    "Installation Time",
    "3.72e+05",
    "s/m^2",
    "N/A",
    "unknown",
    "assumed/assumed"
   ],
   [
    "Inspection/Repair Time per Flight",
    "5.43e+03",
    "s/m^2",
    "N/A",
    "unknown",
    "assumed/assumed"
   ],
   [
    "Replacement Fraction per Flight",
    "1.30e-03",
    "-",
    "N/A",
    "unknown",
    "assumed/assumed"
   ],
   [
    "Reuse Flight Limit (# of flights)2",
    "33.0",
    "-",
    "N/A",
    "unknown",
    "assumed/assumed"
   ]
  ],
  "prop_links": [
   "1",
   "10",
   "119",
   "14",
   "15",
   "158",
   "159",
   "160",
   "161",
   "162",
   "4",
   "5",
   "9"
  ]
 },
 "25": {
  "name": "ACC (Advanced Carbon-Carbon Composite)",
  "database": "NASA Ames Thermal Protection Materials",
  "category": "Carbon-Based Reusable Composites: Carbon-Carbons",
  "composition": "N/A",
  "manufacturer": "N/A",
  "props": [
   [
    "Density",
    "1.60e+03",
    "kg/m^3",
    "N/A",
    "unknown",
    "assumed/assumed"
   ],
   [
    "Thermal Conductivity (Isotropic)",
    "3.63e+00",
    "W/m-K",
    "N/A",
    "unknown",
    "TRUE"
   ],
   [
    "Multiple Use Temperature Limit",
    "1.87e+03",
    "K",
    "N/A",
    "unknown",
    "assumed/assumed"
   ],
   [
    "Single Use Temperature Limit",
    "1.92e+03",
    "K",
    "N/A",
    "unknown",
    "assumed/assumed"
   ],
   [
    "Purchase Cost",
    "1.29e+05",
    "$/m^2",
    "N/A",
    "unknown",
    "assumed/assumed"
   ],
   [
    "Installation Time",
    "3.72e+05",
    "s/m^2",
    "N/A",
    "unknown",
    "assumed/assumed"
   ],
   [
    "Inspection/Repair Time per Flight",
    "4.26e+03",
    "s/m^2",
    "N/A",
    "unknown",
    "assumed/assumed"
   ],
   [
    "Replacement Fraction per Flight",
    "1.30e-03",
    "-",
    "N/A",
    "unknown",
    "assumed/assumed"
   ],
   [
    "Reuse Flight Limit (# of flights)",
    "1.00e+02",
    "-",
    "N/A",
    "unknown",
    "assumed/assumed"
   ]
  ],
  "prop_links": [
   "1",
   "14",
   "15",
   "158",
   "159",
   "160",
   "161",
   "162",
   "3"
  ]
 },
 "26": {
  "name": "C/SiC (Carbon/Silicon-Carbide)",
  "database": "NASA Ames Thermal Protection Materials",
  "category": "Carbon-Based Reusable Composites: Carbon Ceramics",
  "composition": "N/A",
  "manufacturer": "N/A",
  "props": [
   [
    "Density",
    "2.08e+03",
    "kg/m^3",
    "N/A",
    "unknown",
    "assumed/assumed"
   ],
   [
    "Thermal Conductivity (Thru-the-Thickness)",
    "4.01e+00",
    "W/m-K",
    "N/A",
    "unknown",
    "TRUE"
   ],
   [
    "Thermal Conductivity (In-Plane)",
    "1.17e+01",
    "W/m-K",
    "N/A",
    "unknown",
    "TRUE"
   ],
   [
    "Specific Heat",
    "5.86e+02",
    "J/kg-K",
    "N/A",
    "unknown",
    "TRUE"
   ],
   [
    "Emissivity",
    "0.8",
    "-",
    "N/A",
    "unknown",
    "assumed/assumed"
   ],
   [
    "Multiple Use Temperature Limit",
    "1.92e+03",
    "K",
    "N/A",
    "unknown",
    "assumed/assumed"
   ],
   [
    "Single Use Temperature Limit",
    "1.98e+03",
    "K",
    "N/A",
    "unknown",
    "assumed/assumed"
   ],
   [
    "Tensile Modulus (Thru-the-Thickness)",
    "7.03e+10",
    "Pa",
    "N/A",
    "unknown",
    "TRUE"
   ],
   [
    "Coefficient of Thermal Expansion (Thru-the-Thickness)",
    "0.0",
    "1/K",
    "N/A",
    "unknown",
    "TRUE"
   ],
   [
    "Coefficient of Thermal Expansion (In-Plane)",
    "0.0",
    "1/K",
    "N/A",
    "unknown",
    "TRUE"
   ]
  ],
  "prop_links": [
   "1",
   "10",
   "120",
   "121",
   "14",
   "15",
   "4",
   "48",
   "5",
   "9"
  ]
 },
 "27": {
  "name": "SiC/SiC (Silicon-Carbide/Silicon-Carbide)",
  "database": "NASA Ames Thermal Protection Materials",
  "category": "Carbon-Based Reusable Composites: Carbon Ceramics",
  "composition": "N/A",
  "manufacturer": "DuPont and the French company SEP",
  "props": [
   [
    "Density",
    "2.40e+03",
    "kg/m^3",
    "N/A",
    "unknown",
    "assumed/assumed"
   ],
   [
    "Thermal Conductivity (Thru-the-Thickness)",
    "5.9",
    "W/m-K",
    "N/A",
    "unknown",
    "TRUE"
   ],
   [
    "Thermal Conductivity (In-Plane)",
    "24.6",
    "W/m-K",
    "N/A",
    "unknown",
    "TRUE"
   ],
   [
    "Multiple Use Temperature Limit",
    "1.87e+03",
    "K",
    "N/A",
    "unknown",
    "assumed/assumed"
   ],
   [
    "Single Use Temperature Limit",
    "1.92e+03",
    "K",
    "N/A",
    "unknown",
    "assumed/assumed"
   ],
   [
    "Tensile Modulus (Isotropic)",
    "5.52e+10",
    "Pa",
    "N/A",
    "unknown",
    "nonstp/assumed"
   ],
   [
    "Poisson's Ratio (Isotropic)",
    "0.15",
    "-",
    "N/A",
    "unknown",
    "nonstp/assumed"
   ],
   [
    "Oxygen Recombination Coefficient1",
    "5.34e-02",
    "-",
    "N/A",
    "unknown",
    "nonstp"
   ],
   [
    "Nitrogen Recombination Coefficient2",
    "1.07e-02",
    "-",
    "N/A",
    "unknown",
    "nonstp"
   ],
   [
    "Air Recombination Coefficient3",
    "2.80e-02",
    "-",
    "N/A",
    "unknown",
    "nonstp"
   ]
  ],
  "prop_links": [
   "1",
   "113",
   "127",
   "128",
   "129",
   "14",
   "15",
   "4",
   "47",
   "5"
  ]
 },
 "28": {
  "name": "Zirconium Diboride (ZrB2/SiC)",
  "database": "NASA Ames Thermal Protection Materials",
  "category": "Ultra-High Temperature Ceramics",
  "composition": "Zirconium Diboride(ZrB2) with 20 volume percent of a Silicon Carbide (SiC) particulate phase.",
  "manufacturer": "There are no current commercial manufacturers of the UHTC materials.",
  "props": [
   [
    "Density1",
    "5.56e+03",
    "kg/m^3",
    "27.8",
    "measured",
    "TRUE"
   ],
   [
    "Thermal Conductivity (Isotropic)2",
    "9.87e+01",
    "W/m-K",
    "4.94",
    "measured",
    "nonstp"
   ],
   [
    "Specific Heat3",
    "7.17e+02",
    "J/kg-K",
    "14.3",
    "measured",
    "nonstp"
   ],
   [
    "Tensile Modulus (Isotropic)4",
    "5.30e+11",
    "Pa",
    "2.65e+08",
    "measured",
    "TRUE"
   ],
   [
    "Bending Strength (Thru-the-Thickness)5",
    "4.62e+08",
    "Pa",
    "3.27e+07",
    "measured",
    "TRUE"
   ],
   [
    "Bending Strength (In-Plane)6",
    "4.30e+08",
    "Pa",
    "2.85e+07",
    "measured",
    "TRUE"
   ],
   [
    "Poisson's Ratio (Isotropic)",
    "0.14",
    "-",
    "N/A",
    "unknown",
    "assumed/assumed"
   ],
   [
    "Coefficient of Thermal Expansion (Isotropic)7",
    "5.00e-06",
    "1/K",
    "5.00e-08",
    "measured",
    "nonstp"
   ],
   [
    "Electrical Resistivity8",
    "1.02e-07",
    "Ohm-m",
    "5.10e-10",
    "measured",
    "TRUE"
   ]
  ],
  "prop_links": [
   "1",
   "113",
   "119",
   "132",
   "3",
   "47",
   "84",
   "85",
   "9"
  ]
 },
 "29": {
  "name": "Zirconium Diboride (ZrB2/C/SiC)",
  "database": "NASA Ames Thermal Protection Materials",
  "category": "Ultra-High Temperature Ceramics",
  "composition": "Zirconium Diboride(ZrB2) with 30 volume percent Graphite flakes and 14 volume percent Silicon Carbide (SiC) particulate phase.",
  "manufacturer": "There are no current commercial manufacturers of the UHTC materials.",
  "props": [
   [
    "Density1",
    "4.44e+03",
    "kg/m^3",
    "22.2",
    "measured",
    "TRUE"
   ],
   [
    "Thermal Conductivity (Isotropic)2",
    "7.49e+01",
    "W/m-K",
    "3.74",
    "measured",
    "nonstp"
   ],
   [
    "Tensile Modulus (Isotropic)3",
    "2.75e+11",
    "Pa",
    "1.38e+09",
    "measured",
    "TRUE"
   ],
   [
    "Bending Strength (In-Plane)4",
    "2.44e+08",
    "Pa",
    "1.40e+07",
    "measured",
    "TRUE"
   ],
   [
    "Coefficient of Thermal Expansion (Isotropic)5",
    "6.00e-06",
    "1/K",
    "3.00e-08",
    "measured",
    "nonstp"
   ],
   [
    "Electrical Resistivity6",
    "2.18e-07",
    "Ohm-m",
    "1.09e-09",
    "measured",
    "TRUE"
   ]
  ],
  "prop_links": [
   "1",
   "119",
   "132",
   "3",
   "47",
   "85"
  ]
 },
 "30": {
  "name": "Hafnium Diboride (HfB2/SiC)",
  "database": "NASA Ames Thermal Protection Materials",
  "category": "Ultra-High Temperature Ceramics",
  "composition": "Hafnium Diboride(HfB2) with 20 volume percent of a Silicon Carbide (SiC) particulate phase.",
  "manufacturer": "There are no current commercial manufactures of the UHTC materials.",
  "props": [
   [
    "Density1",
    "9.34e+03",
    "kg/m^3",
    "46.7",
    "measured",
    "assumed/assumed"
   ],
   [
    "Thermal Conductivity (Isotropic)2",
    "7.91e+01",
    "W/m-K",
    "3.95",
    "measured",
    "nonstp"
   ],
   [
    "Tensile Modulus (Isotropic)3",
    "5.30e+11",
    "Pa",
    "2.65e+08",
    "measured",
    "TRUE"
   ],
   [
    "Bending Strength (Thru-the-Thickness)4",
    "3.12e+08",
    "Pa",
    "2.60e+07",
    "measured",
    "TRUE"
   ],
   [
    "Bending Strength (In-Plane)5",
    "2.78e+08",
    "Pa",
    "3.26e+07",
    "measured",
    "TRUE"
   ],
   [
    "Electrical Resistivity6",
    "9.60e-08",
    "Ohm-m",
    "4.80e-10",
    "measured",
    "TRUE"
   ]
  ],
  "prop_links": [
   "1",
   "132",
   "3",
   "47",
   "84",
   "85"
  ]
 },
 "31": {
  "name": "35v/o SCS-9a-(20v/oRBSiC/ZrB2)",
  "database": "NASA Ames Thermal Protection Materials",
  "category": "Ultra-High Temperature Ceramics",
  "composition": "N/A",
  "manufacturer": "Advanced Ceramics Research, Tucson, Arizona.",
  "props": [
   [
    "Density",
    "3.60e+03",
    "kg/m^3",
    "N/A",
    "unknown",
    "assumed/assumed"
   ],
   [
    "Thermal Conductivity (Thru-the-Thickness)1",
    "2.63e+01",
    "W/m-K",
    "N/A",
    "unknown",
    "TRUE"
   ],
   [
    "Thermal Conductivity (In-Plane)2",
    "3.25e+01",
    "W/m-K",
    "N/A",
    "unknown",
    "TRUE"
   ],
   [
    "Emissivity3",
    "0.7",
    "-",
    "N/A",
    "unknown",
    "TRUE"
   ],
   [
    "Multiple Use Temperature Limit4",
    "1.98e+03",
    "K",
    "N/A",
    "unknown",
    "assumed/assumed"
   ],
   [
    "Single Use Temperature Limit5",
    "2.20e+03",
    "K",
    "N/A",
    "unknown",
    "assumed/assumed"
   ],
   [
    "Eutectic Temperature Limit6",
    "2.48e+03",
    "K",
    "N/A",
    "unknown",
    "assumed/assumed"
   ],
   [
    "Melt Temperature7",
    "3.02e+03",
    "K",
    "N/A",
    "unknown",
    "assumed/assumed"
   ],
   [
    "Tensile Strength (Thru-the-Thickness)8",
    "2.76e+07",
    "Pa",
    "N/A",
    "unknown",
    "TRUE"
   ],
   [
    "Tensile Strength (In-Plane)9",
    "3.28e+08",
    "Pa",
    "N/A",
    "unknown",
    "TRUE"
   ],
   [
    "Tensile Modulus (Thru-the-Thickness)10",
    "1.19e+11",
    "Pa",
    "N/A",
    "unknown",
    "TRUE"
   ],
   [
    "Tensile Modulus (In-Plane)11",
    "9.31e+10",
    "Pa",
    "N/A",
    "unknown",
    "TRUE"
   ],
   [
    "Compressive Strength (In-Plane)",
    "7.45e+08",
    "Pa",
    "N/A",
    "unknown",
    "TRUE"
   ],
   [
    "Shear Strength (Isotropic)12",
    "1.78e+07",
    "Pa",
    "N/A",
    "unknown",
    "TRUE"
   ],
   [
    "Poisson's Ratio (Isotropic)13",
    "0.14",
    "-",
    "N/A",
    "unknown",
    "TRUE"
   ],
   [
    "Coefficient of Thermal Expansion (Thru-the-Thickness)14",
    "5.40e-06",
    "1/K",
    "N/A",
    "unknown",
    "TRUE"
   ],
   [
    "Coefficient of Thermal Expansion (In-Plane)15",
    "3.96e-06",
    "1/K",
    "N/A",
    "unknown",
    "TRUE"
   ]
  ],
  "prop_links": [
   "1",
   "10",
   "113",
   "120",
   "121",
   "14",
   "15",
   "16",
   "21",
   "30",
   "31",
   "4",
   "48",
   "49",
   "5",
   "61",
   "89"
  ]
 },
 "32": {
  "name": "Silica Aerogel",
  "database": "NASA Ames Thermal Protection Materials",
  "category": "Nano-Materials",
  "composition": "Silicon, Oxygen",
  "manufacturer": "Ocellus, Nanopore, Aspen Systems, Cabot",
  "props": [
   [
    "Density1",
    "1.00e+02",
    "kg/m^3",
    "5.0",
    "measured",
    "assumed/assumed"
   ],
   [
    "Thermal Conductivity (Isotropic)2",
    "9.90e-03",
    "W/m-K",
    "N/A",
    "predicted",
    "interpolated(T)"
   ],
   [
    "Specific Heat",
    "7.55e+02",
    "J/kg-K",
    "37.7",
    "measured",
    "TRUE"
   ],
   [
    "Multiple Use Temperature Limit",
    "8.73e+02",
    "K",
    "N/A",
    "unknown",
    "assumed/assumed"
   ],
   [
    "Single Use Temperature Limit",
    "1.27e+03",
    "K",
    "N/A",
    "unknown",
    "assumed/assumed"
   ],
   [
    "Tensile Modulus (Isotropic)3",
    "1.00e+06",
    "Pa",
    "5.00e+05",
    "unknown",
    "assumed/assumed"
   ]
  ],
  "prop_links": [
   "1",
   "14",
   "15",
   "3",
   "47",
   "9"
  ]
 },
 "33": {
  "name": "Carbon Aerogel",
  "database": "NASA Ames Thermal Protection Materials",
  "category": "Nano-Materials",
  "composition": "carbon",
  "manufacturer": "Ocellus, Nanopore, Aspen Systems",
  "props": [
   [
    "Density1",
    "1.00e+02",
    "kg/m^3",
    "5.0",
    "measured",
    "assumed/assumed"
   ],
   [
    "Thermal Conductivity (Isotropic)2",
    "4.04e-02",
    "W/m-K",
    "N/A",
    "predicted",
    "nonstp"
   ]
  ],
  "prop_links": [
   "1",
   "3"
  ]
 },
 "34": {
  "name": "Resorcinol-Formaldehyde Aerogel",
  "database": "NASA Ames Thermal Protection Materials",
  "category": "Nano-Materials",
  "composition": "Resorcinol, formaldehyde",
  "manufacturer": "Ocellus, Southern Research Institute",
  "props": [
   [
    "Density1",
    "1.00e+02",
    "kg/m^3",
    "5.0",
    "measured",
    "assumed/assumed"
   ],
   [
    "Thermal Conductivity (Isotropic)2",
    "1.42e-02",
    "W/m-K",
    "N/A",
    "predicted",
    "nonstp"
   ]
  ],
  "prop_links": [
   "1",
   "3"
  ]
 },
 "35": {
  "name": "Melamine-Formaldehyde Aerogel",
  "database": "NASA Ames Thermal Protection Materials",
  "category": "Nano-Materials",
  "composition": "Melamine,  formaldehyde",
  "manufacturer": "Not commercially available",
  "props": [
   [
    "Thermal Conductivity (Isotropic)",
    "1.60e-02",
    "W/m-K",
    "N/A",
    "predicted",
    "nonstp"
   ]
  ],
  "prop_links": [
   "3"
  ]
 },
 "36": {
  "name": "Carbon-Carbon [virgin]",
  "database": "NASA Ames Thermal Protection Materials",
  "category": "Carbon-Based Ablators",
  "composition": "N/A",
  "manufacturer": "N/A",
  "props": [
   [
    "Density",
    "1.89e+03",
    "kg/m^3",
    "N/A",
    "unknown",
    "assumed/assumed"
   ],
   [
    "Thermal Conductivity (Isotropic)",
    "1.10e+02",
    "W/m-K",
    "N/A",
    "unknown",
    "TRUE"
   ],
   [
    "Specific Heat",
    "6.28e+02",
    "J/kg-K",
    "N/A",
    "unknown",
    "TRUE"
   ],
   [
    "Emissivity",
    "0.9",
    "-",
    "N/A",
    "unknown",
    "TRUE"
   ],
   [
    "Tensile Modulus (Isotropic)",
    "2.07e+11",
    "Pa",
    "N/A",
    "unknown",
    "assumed/assumed"
   ],
   [
    "Coefficient of Thermal Expansion (Isotropic)",
    "5.40e-06",
    "1/K",
    "N/A",
    "unknown",
    "TRUE"
   ],
   [
    "Intrinsic Roughness Height",
    "6.35e-06",
    "m",
    "N/A",
    "unknown",
    "assumed/assumed"
   ],
   [
    "Turbulent Roughness Height",
    "5.08e-05",
    "m",
    "N/A",
    "unknown",
    "assumed/assumed"
   ],
   [
    "Blowing Correction (laminar shear)",
    "0.5",
    "-",
    "N/A",
    "unknown",
    "assumed/assumed"
   ],
   [
    "Blowing Correction (laminar heating)",
    "0.5",
    "-",
    "N/A",
    "unknown",
    "assumed/assumed"
   ],
   [
    "Blowing Correction (turbulent shear)",
    "0.35",
    "-",
    "N/A",
    "unknown",
    "assumed/assumed"
   ],
   [
    "Blowing Correction (turbulent heating)",
    "0.35",
    "-",
    "N/A",
    "unknown",
    "assumed/assumed"
   ]
  ],
  "prop_links": []
 },
 "37": {
  "name": "Avcoat-5026 H/CG [virgin]",
  "database": "NASA Ames Thermal Protection Materials",
  "category": "Silicon-Based Ablators",
  "composition": "N/A",
  "manufacturer": "N/A",
  "props": [
   [
    "Density",
    "5.29e+02",
    "kg/m^3",
    "N/A",
    "unknown",
    "assumed/assumed"
   ],
   [
    "Thermal Conductivity (Isotropic)",
    "2.42e-01",
    "W/m-K",
    "N/A",
    "unknown",
    "TRUE"
   ],
   [
    "Specific Heat",
    "1.61e+03",
    "J/kg-K",
    "N/A",
    "unknown",
    "TRUE"
   ],
   [
    "Emissivity",
    "6.67e-01",
    "-",
    "N/A",
    "unknown",
    "assumed/assumed"
   ],
   [
    "Effective Heat of Ablation",
    "2.38e+07",
    "J/kg",
    "N/A",
    "unknown",
    "nonstp*"
   ],
   [
    "Blowing Correction (laminar heating)",
    "0.7",
    "-",
    "N/A",
    "unknown",
    "assumed/assumed"
   ],
   [
    "Blowing Correction (turbulent heating)",
    "0.37",
    "-",
    "N/A",
    "unknown",
    "assumed/assumed"
   ]
  ],
  "prop_links": []
 },
 "38": {
  "name": "SLA-561S [virgin]",
  "database": "NASA Ames Thermal Protection Materials",
  "category": "Silicon-Based Ablators",
  "composition": "N/A",
  "manufacturer": "N/A",
  "props": [
   [
    "Density",
    "2.88e+02",
    "kg/m^3",
    "16.0",
    "unknown",
    "assumed/assumed"
   ],
   [
    "Thermal Conductivity (Isotropic)",
    "5.76e-02",
    "W/m-K",
    "N/A",
    "unknown",
    "TRUE"
   ],
   [
    "Specific Heat",
    "1.12e+03",
    "J/kg-K",
    "N/A",
    "unknown",
    "TRUE"
   ],
   [
    "Emissivity",
    "0.7",
    "-",
    "N/A",
    "unknown",
    "assumed/assumed"
   ],
   [
    "Effective Heat of Ablation",
    "2.37e+07",
    "J/kg",
    "N/A",
    "unknown",
    "nonstp*"
   ]
  ],
  "prop_links": [
   "1",
   "10",
   "133",
   "3",
   "9"
  ]
 },
 "39": {
  "name": "SLA-561V [virgin]",
  "database": "NASA Ames Thermal Protection Materials",
  "category": "Silicon-Based Ablators",
  "composition": "N/A",
  "manufacturer": "N/A",
  "props": [
   [
    "Density",
    "2.64e+02",
    "kg/m^3",
    "N/A",
    "unknown",
    "assumed/assumed"
   ],
   [
    "Thermal Conductivity (Isotropic)",
    "5.92e-02",
    "W/m-K",
    "N/A",
    "unknown",
    "TRUE"
   ],
   [
    "Specific Heat",
    "1.16e+03",
    "J/kg-K",
    "N/A",
    "unknown",
    "TRUE"
   ],
   [
    "Emissivity",
    "0.7",
    "-",
    "N/A",
    "unknown",
    "assumed/assumed"
   ],
   [
    "Effective Heat of Ablation",
    "5.41e+07",
    "J/kg",
    "N/A",
    "unknown",
    "nonstp*"
   ],
   [
    "Volume Fraction of Resin",
    "0.0",
    "-",
    "N/A",
    "unknown",
    "assumed/assumed"
   ]
  ],
  "prop_links": [
   "1",
   "10",
   "133",
   "140",
   "3",
   "9"
  ]
 },
 "40": {
  "name": "SIRCA-15F [virgin]",
  "database": "NASA Ames Thermal Protection Materials",
  "category": "Silicon-Based Ablators",
  "composition": "FRCI-12 tile, infiltrated w/ silicone",
  "manufacturer": "NASA Ames Research Center, Thermal Protection Materials and Systems Branch",
  "props": [
   [
    "Density",
    "2.40e+02",
    "kg/m^3",
    "3.2",
    "measured",
    "assumed/assumed"
   ],
   [
    "Thermal Conductivity (Isotropic)",
    "5.90e-02",
    "W/m-K",
    "N/A",
    "measured",
    "nonstp"
   ],
   [
    "Specific Heat",
    "1.12e+03",
    "J/kg-K",
    "N/A",
    "unknown",
    "TRUE"
   ],
   [
    "Emissivity",
    "9.21e-01",
    "-",
    "4.61e-02",
    "measured",
    "assumed/assumed"
   ],
   [
    "Tensile Strength (Thru-the-Thickness)1",
    "7.45e+05",
    "Pa",
    "N/A",
    "measured",
    "assumed/assumed"
   ],
   [
    "Tensile Strength (In-Plane)2",
    "1.99e+06",
    "Pa",
    "N/A",
    "measured",
    "assumed/assumed"
   ],
   [
    "Tensile Strain to Failure (Thru-the-Thickness)3",
    "9.30e-03",
    "m/m",
    "N/A",
    "measured",
    "assumed/assumed"
   ],
   [
    "Tensile Strain to Failure (In-Plane)4",
    "6.60e-03",
    "m/m",
    "N/A",
    "measured",
    "assumed/assumed"
   ],
   [
    "Tensile Modulus (Thru-the-Thickness)5",
    "7.03e+07",
    "Pa",
    "N/A",
    "predicted",
    "assumed/assumed"
   ],
   [
    "Tensile Modulus (In-Plane)6",
    "3.38e+08",
    "Pa",
    "N/A",
    "predicted",
    "assumed/assumed"
   ],
   [
    "Compressive Strength (Thru-the-Thickness)7",
    "9.65e+05",
    "Pa",
    "N/A",
    "unknown",
    "assumed/assumed"
   ],
   [
    "Compressive Strength (In-Plane)8",
    "1.93e+06",
    "Pa",
    "N/A",
    "unknown",
    "assumed/assumed"
   ],
   [
    "Compressive Strain to Failure (Thru-the-Thickness)9",
    "0.03",
    "m/m",
    "N/A",
    "unknown",
    "assumed/assumed"
   ],
   [
    "Compressive Strain to Failure (In-Plane)10",
    "2.20e-02",
    "m/m",
    "N/A",
    "unknown",
    "assumed/assumed"
   ],
   [
    "Compressive Modulus (Thru-the-Thickness)",
    "3.72e+07",
    "Pa",
    "N/A",
    "unknown",
    "assumed/assumed"
   ],
   [
    "Compressive Modulus (In-Plane)",
    "1.00e+08",
    "Pa",
    "N/A",
    "unknown",
    "assumed/assumed"
   ],
   [
    "Coefficient of Thermal Expansion (Isotropic)",
    "1.42e-06",
    "1/K",
    "N/A",
    "unknown",
    "interpolated(T)"
   ],
   [
    "Effective Heat of Ablation",
    "4.02e+07",
    "J/kg",
    "N/A",
    "measured",
    "nonstp*"
   ],
   [
    "Volume Fraction of Resin",
    "4.06e-02",
    "-",
    "N/A",
    "unknown",
    "assumed/assumed"
   ]
  ],
  "prop_links": [
   "1",
   "10",
   "119",
   "133",
   "140",
   "3",
   "30",
   "31",
   "42",
   "43",
   "48",
   "49",
   "60",
   "61",
   "72",
   "73",
   "78",
   "79",
   "9"
  ]
 },
 "41": {
  "name": "SIRCA-14A [virgin]",
  "database": "NASA Ames Thermal Protection Materials",
  "category": "Silicon-Based Ablators",
  "composition": "AIM-10 tile, infiltrated w/ silicone",
  "manufacturer": "NASA Ames Research Center, Thermal Protection Materials and Systems Branch",
  "props": [
   [
    "Density",
    "2.24e+02",
    "kg/m^3",
    "4.8",
    "measured",
    "assumed/assumed"
   ],
   [
    "Thermal Conductivity (Isotropic)",
    "6.29e-02",
    "W/m-K",
    "N/A",
    "unknown",
    "nonstp"
   ],
   [
    "Specific Heat",
    "1.20e+03",
    "J/kg-K",
    "N/A",
    "unknown",
    "TRUE"
   ],
   [
    "Emissivity",
    "9.21e-01",
    "-",
    "N/A",
    "measured",
    "assumed/assumed"
   ],
   [
    "Tensile Strength (Thru-the-Thickness)",
    "2.76e+05",
    "Pa",
    "N/A",
    "measured",
    "assumed/assumed"
   ],
   [
    "Tensile Strength (In-Plane)",
    "5.17e+05",
    "Pa",
    "N/A",
    "measured",
    "assumed/assumed"
   ],
   [
    "Tensile Strain to Failure (Thru-the-Thickness)",
    "9.80e-03",
    "m/m",
    "N/A",
    "unknown",
    "assumed/assumed"
   ],
   [
    "Tensile Strain to Failure (In-Plane)",
    "6.60e-03",
    "m/m",
    "N/A",
    "unknown",
    "assumed/assumed"
   ],
   [
    "Tensile Modulus (Thru-the-Thickness)",
    "7.03e+07",
    "Pa",
    "N/A",
    "unknown",
    "assumed/assumed"
   ],
   [
    "Tensile Modulus (In-Plane)",
    "3.38e+08",
    "Pa",
    "N/A",
    "unknown",
    "assumed/assumed"
   ],
   [
    "Compressive Strength (Thru-the-Thickness)",
    "9.65e+05",
    "Pa",
    "N/A",
    "unknown",
    "assumed/assumed"
   ],
   [
    "Compressive Strength (In-Plane)",
    "1.93e+06",
    "Pa",
    "N/A",
    "unknown",
    "assumed/assumed"
   ],
   [
    "Compressive Strain to Failure (Thru-the-Thickness)",
    "0.03",
    "m/m",
    "N/A",
    "unknown",
    "assumed/assumed"
   ],
   [
    "Compressive Strain to Failure (In-Plane)",
    "2.20e-02",
    "m/m",
    "N/A",
    "unknown",
    "assumed/assumed"
   ],
   [
    "Compressive Modulus (Thru-the-Thickness)",
    "3.72e+07",
    "Pa",
    "N/A",
    "unknown",
    "assumed/assumed"
   ],
   [
    "Compressive Modulus (In-Plane)",
    "1.00e+08",
    "Pa",
    "N/A",
    "unknown",
    "assumed/assumed"
   ],
   [
    "Coefficient of Thermal Expansion (Isotropic)",
    "1.42e-06",
    "1/K",
    "N/A",
    "unknown",
    "interpolated(T)"
   ],
   [
    "Effective Heat of Ablation",
    "3.74e+07",
    "J/kg",
    "N/A",
    "unknown",
    "nonstp*"
   ]
  ],
  "prop_links": [
   "1",
   "10",
   "119",
   "133",
   "3",
   "30",
   "31",
   "42",
   "43",
   "48",
   "49",
   "60",
   "61",
   "72",
   "73",
   "78",
   "79",
   "9"
  ]
 },
 "42": {
  "name": "SIRCA-25L [virgin]",
  "database": "NASA Ames Thermal Protection Materials",
  "category": "Silicon-Based Ablators",
  "composition": "LI-2200 tile, infiltrated w/ silicone",
  "manufacturer": "NASA Ames Research Center, Thermal Protection Materials and Systems Branch",
  "props": [
   [
    "Density",
    "4.00e+02",
    "kg/m^3",
    "8.0",
    "measured",
    "assumed/assumed"
   ],
   [
    "Tensile Strength (Thru-the-Thickness)",
    "9.24e+05",
    "Pa",
    "N/A",
    "unknown",
    "assumed/assumed"
   ],
   [
    "Tensile Strength (In-Plane)",
    "1.86e+06",
    "Pa",
    "N/A",
    "unknown",
    "assumed/assumed"
   ],
   [
    "Tensile Modulus (Thru-the-Thickness)",
    "1.93e+08",
    "Pa",
    "N/A",
    "unknown",
    "assumed/assumed"
   ],
   [
    "Tensile Modulus (In-Plane)",
    "5.52e+08",
    "Pa",
    "N/A",
    "unknown",
    "assumed/assumed"
   ],
   [
    "Effective Heat of Ablation",
    "1.14e+08",
    "J/kg",
    "N/A",
    "measured",
    "nonstp*"
   ]
  ],
  "prop_links": [
   "1",
   "133",
   "30",
   "31",
   "48",
   "49"
  ]
 },
 "43": {
  "name": "PICA [virgin]",
  "database": "NASA Ames Thermal Protection Materials",
  "category": "Carbon-Based Ablators",
  "composition": "Low density fibrous carbon substrate, infiltrated w/ phenolic",
  "manufacturer": "Fiber Materials, Inc.",
  "props": [
   [
    "Density",
    "2.36e+02",
    "kg/m^3",
    "12.0",
    "measured",
    "assumed/assumed"
   ],
   [
    "Thermal Conductivity (Isotropic)",
    "3.05e-01",
    "W/m-K",
    "N/A",
    "measured",
    "nonstp"
   ],
   [
    "Specific Heat",
    "1.20e+03",
    "J/kg-K",
    "N/A",
    "unknown",
    "TRUE"
   ],
   [
    "Emissivity",
    "0.8",
    "-",
    "N/A",
    "measured",
    "assumed/assumed"
   ],
   [
    "Tensile Strength (Thru-the-Thickness)",
    "2.41e+05",
    "Pa",
    "N/A",
    "unknown",
    "assumed/assumed"
   ],
   [
    "Tensile Strength (In-Plane)",
    "1.34e+06",
    "Pa",
    "N/A",
    "unknown",
    "assumed/assumed"
   ],
   [
    "Tensile Strain to Failure (Thru-the-Thickness)",
    "8.50e-03",
    "m/m",
    "N/A",
    "unknown",
    "assumed/assumed"
   ],
   [
    "Tensile Strain to Failure (In-Plane)",
    "1.20e-03",
    "m/m",
    "N/A",
    "unknown",
    "assumed/assumed"
   ],
   [
    "Tensile Modulus (Thru-the-Thickness)",
    "2.36e+07",
    "Pa",
    "N/A",
    "unknown",
    "assumed/assumed"
   ],
   [
    "Tensile Modulus (In-Plane)",
    "1.10e+08",
    "Pa",
    "N/A",
    "unknown",
    "assumed/assumed"
   ],
   [
    "Effective Heat of Ablation",
    "1.15e+08",
    "J/kg",
    "5.77e+06",
    "measured",
    "nonstp*"
   ],
   [
    "Volume Fraction of Resin",
    "6.46e-02",
    "-",
    "N/A",
    "unknown",
    "assumed/assumed"
   ],
   [
    "Pyrolysis Gas Enthalpy",
    "-9.02e+06",
    "J/kg",
    "N/A",
    "unknown",
    "nonstp"
   ]
  ],
  "prop_links": []
 },
 "44": {
  "name": "Acusil I [virgin]",
  "database": "NASA Ames Thermal Protection Materials",
  "category": "Silicon-Based Ablators",
  "composition": "N/A",
  "manufacturer": "Peraton Inc",
  "props": [
   [
    "Density",
    "4.80e+02",
    "kg/m^3",
    "N/A",
    "unknown",
    "assumed/assumed"
   ],
   [
    "Thermal Conductivity (Isotropic)",
    "1.12e-01",
    "W/m-K",
    "N/A",
    "unknown",
    "TRUE"
   ],
   [
    "Specific Heat",
    "1.29e+03",
    "J/kg-K",
    "N/A",
    "unknown",
    "TRUE"
   ],
   [
    "Emissivity",
    "9.45e-01",
    "-",
    "N/A",
    "unknown",
    "assumed/assumed"
   ],
   [
    "Absorptivity1",
    "0.54",
    "-",
    "N/A",
    "unknown",
    "assumed/assumed"
   ]
  ],
  "prop_links": [
   "1",
   "10",
   "11",
   "3",
   "9"
  ]
 },
 "45": {
  "name": "Acusil II",
  "database": "NASA Ames Thermal Protection Materials",
  "category": "Silicon-Based Ablators",
  "composition": "N/A",
  "manufacturer": "Peraton Inc",
  "props": [
   [
    "Density",
    "2.60e+02",
    "kg/m^3",
    "N/A",
    "unknown",
    "assumed/assumed"
   ],
   [
    "Thermal Conductivity (Isotropic)",
    "7.31e-02",
    "W/m-K",
    "N/A",
    "unknown",
    "TRUE"
   ],
   [
    "Specific Heat",
    "9.62e+02",
    "J/kg-K",
    "N/A",
    "unknown",
    "TRUE"
   ],
   [
    "Emissivity",
    "0.92",
    "-",
    "N/A",
    "unknown",
    "assumed/assumed"
   ],
   [
    "Absorptivity1",
    "0.14",
    "-",
    "N/A",
    "unknown",
    "assumed/assumed"
   ],
   [
    "Melt Temperature",
    "2.00e+03",
    "K",
    "N/A",
    "unknown",
    "assumed/assumed"
   ],
   [
    "Dielectric Constant",
    "1.3",
    "-",
    "N/A",
    "unknown",
    "assumed/assumed"
   ],
   [
    "Loss Tangent",
    "3.00e-03",
    "-",
    "N/A",
    "unknown",
    "assumed/assumed"
   ]
  ],
  "prop_links": [
   "1",
   "10",
   "11",
   "130",
   "131",
   "21",
   "3",
   "9"
  ]
 },
 "46": {
  "name": "GE-223",
  "database": "NASA Ames Thermal Protection Materials",
  "category": "Carbon-Based Ablators",
  "composition": "N/A",
  "manufacturer": "N/A",
  "props": [
   [
    "Density",
    "1.95e+03",
    "kg/m^3",
    "N/A",
    "unknown",
    "assumed/assumed"
   ],
   [
    "Thermal Conductivity (Thru-the-Thickness)",
    "1.30e+02",
    "W/m-K",
    "N/A",
    "unknown",
    "TRUE"
   ],
   [
    "Thermal Conductivity (In-Plane)",
    "1.01e+02",
    "W/m-K",
    "N/A",
    "unknown",
    "TRUE"
   ],
   [
    "Specific Heat",
    "6.07e+02",
    "J/kg-K",
    "N/A",
    "unknown",
    "TRUE"
   ],
   [
    "Emissivity",
    "0.8",
    "-",
    "N/A",
    "unknown",
    "assumed/assumed"
   ],
   [
    "Tensile Strength (Thru-the-Thickness)1",
    "3.25e+08",
    "Pa",
    "N/A",
    "unknown",
    "TRUE"
   ],
   [
    "Tensile Strength (In-Plane)2",
    "1.83e+08",
    "Pa",
    "N/A",
    "unknown",
    "TRUE"
   ],
   [
    "Tensile Modulus (Thru-the-Thickness)3",
    "9.31e+10",
    "Pa",
    "N/A",
    "unknown",
    "TRUE"
   ],
   [
    "Tensile Modulus (In-Plane)4",
    "5.52e+10",
    "Pa",
    "N/A",
    "unknown",
    "TRUE"
   ],
   [
    "Compressive Strength (Thru-the-Thickness)5",
    "1.35e+08",
    "Pa",
    "N/A",
    "unknown",
    "TRUE"
   ],
   [
    "Compressive Strength (In-Plane)6",
    "9.93e+07",
    "Pa",
    "N/A",
    "unknown",
    "TRUE"
   ],
   [
    "Compressive Yield Strength (Thru-the-Thickness)7",
    "6.89e+07",
    "Pa",
    "N/A",
    "unknown",
    "TRUE"
   ],
   [
    "Compressive Yield Strength (In-Plane)8",
    "4.14e+07",
    "Pa",
    "N/A",
    "unknown",
    "TRUE"
   ],
   [
    "Compressive Modulus (Thru-the-Thickness)9",
    "9.31e+10",
    "Pa",
    "N/A",
    "unknown",
    "TRUE"
   ],
   [
    "Compressive Modulus (In-Plane)10",
    "5.52e+10",
    "Pa",
    "N/A",
    "unknown",
    "TRUE"
   ],
   [
    "Shear Yield Strength (Thru-the-Thickness)11",
    "4.90e+06",
    "Pa",
    "N/A",
    "unknown",
    "TRUE"
   ],
   [
    "Shear Yield Strength (In-Plane)12",
    "5.52e+06",
    "Pa",
    "N/A",
    "unknown",
    "TRUE"
   ],
   [
    "Shear Modulus (Thru-the-Thickness)13",
    "1.24e+09",
    "Pa",
    "N/A",
    "unknown",
    "TRUE"
   ],
   [
    "Shear Modulus (In-Plane)14",
    "1.52e+09",
    "Pa",
    "N/A",
    "unknown",
    "TRUE"
   ],
   [
    "Poisson's Ratio (Thru-the-Thickness)15",
    "1.69e-01",
    "-",
    "N/A",
    "unknown",
    "TRUE"
   ],
   [
    "Poisson's Ratio (In-Plane)16",
    "0.1",
    "-",
    "N/A",
    "unknown",
    "TRUE"
   ],
   [
    "Coefficient of Thermal Expansion (Thru-the-Thickness)17",
    "-1.13e-06",
    "1/K",
    "N/A",
    "unknown",
    "TRUE"
   ],
   [
    "Coefficient of Thermal Expansion (In-Plane)18",
    "-1.13e-06",
    "1/K",
    "N/A",
    "unknown",
    "TRUE"
   ]
  ],
  "prop_links": [
   "1",
   "10",
   "102",
   "103",
   "114",
   "115",
   "120",
   "121",
   "30",
   "31",
   "4",
   "48",
   "49",
   "5",
   "60",
   "61",
   "66",
   "67",
   "78",
   "79",
   "9",
   "96",
   "97"
  ]
 },
 "47": {
  "name": "GRAFOIL",
  "database": "NASA Ames Thermal Protection Materials",
  "category": "Carbon-Based Ablators",
  "composition": "N/A",
  "manufacturer": "UCAR Carbon Company Inc.",
  "props": [
   [
    "Density1",
    "1.12e+03",
    "kg/m^3",
    "N/A",
    "unknown",
    "assumed/assumed"
   ],
   [
    "Thermal Conductivity (Thru-the-Thickness)",
    "5.19e+00",
    "W/m-K",
    "N/A",
    "unknown",
    "assumed/assumed"
   ],
   [
    "Thermal Conductivity (In-Plane)",
    "1.38e+02",
    "W/m-K",
    "N/A",
    "unknown",
    "assumed/assumed"
   ],
   [
    "Specific Heat2",
    "7.12e+02",
    "J/kg-K",
    "N/A",
    "unknown",
    "assumed/assumed"
   ],
   [
    "Emissivity",
    "0.5",
    "-",
    "N/A",
    "unknown",
    "assumed/assumed"
   ],
   [
    "Sublimation Temperature3",
    "3.32e+03",
    "K",
    "N/A",
    "unknown",
    "assumed/assumed"
   ],
   [
    "Tensile Strength (Isotropic)4",
    "4.48e+06",
    "Pa",
    "N/A",
    "unknown",
    "assumed/assumed"
   ],
   [
    "Tensile Modulus (Isotropic)",
    "1.38e+09",
    "Pa",
    "N/A",
    "unknown",
    "assumed/assumed"
   ],
   [
    "Compressive Strength (Isotropic)",
    "2.41e+08",
    "Pa",
    "N/A",
    "unknown",
    "assumed/assumed"
   ],
   [
    "Compressive Modulus (Thru-the-Thickness)",
    "1.86e+08",
    "Pa",
    "N/A",
    "unknown",
    "assumed/assumed"
   ],
   [
    "Coefficient of Thermal Expansion (Thru-the-Thickness)",
    "2.88e-05",
    "1/K",
    "N/A",
    "unknown",
    "TRUE"
   ],
   [
    "Coefficient of Thermal Expansion (In-Plane)",
    "-3.60e-07",
    "1/K",
    "N/A",
    "unknown",
    "TRUE"
   ]
  ],
  "prop_links": [
   "1",
   "10",
   "120",
   "121",
   "17",
   "29",
   "4",
   "47",
   "5",
   "59",
   "78",
   "9"
  ]
 },
 "48": {
  "name": "RTV-560",
  "database": "NASA Ames Thermal Protection Materials",
  "category": "Adhesives",
  "composition": "Exact formulation is proprietary, but it is composed of ethyl silicate, diatomaceous earth, silanol/st dimethyldiphenylsiloxane, and red iron oxide.   Dibutyl tin dilaurate (DBT) is used as a curing agent.",
  "manufacturer": "General Electric",
  "props": [
   [
    "Density",
    "1.41e+03",
    "kg/m^3",
    "N/A",
    "unknown",
    "assumed/assumed"
   ],
   [
    "Thermal Conductivity (Isotropic)",
    "3.97e-01",
    "W/m-K",
    "N/A",
    "interpolated",
    "TRUE"
   ],
   [
    "Specific Heat",
    "1.17e+03",
    "J/kg-K",
    "N/A",
    "interpolated",
    "TRUE"
   ],
   [
    "Multiple Use Temperature Limit",
    "5.61e+02",
    "K",
    "N/A",
    "unknown",
    "assumed/assumed"
   ],
   [
    "Single Use Temperature Limit",
    "6.72e+02",
    "K",
    "N/A",
    "unknown",
    "assumed/assumed"
   ],
   [
    "Tensile Modulus (Isotropic)",
    "3.10e+06",
    "Pa",
    "N/A",
    "interpolated",
    "TRUE"
   ],
   [
    "Shear Modulus (Isotropic)",
    "8.27e+05",
    "Pa",
    "N/A",
    "interpolated",
    "TRUE"
   ],
   [
    "Poisson's Ratio (Isotropic)",
    "0.48",
    "-",
    "N/A",
    "interpolated",
    "interpolated(T)"
   ],
   [
    "Coefficient of Thermal Expansion (Isotropic)",
    "2.05e-04",
    "1/K",
    "N/A",
    "interpolated",
    "assumed/assumed"
   ]
  ],
  "prop_links": [
   "1",
   "101",
   "113",
   "119",
   "14",
   "15",
   "3",
   "47",
   "9"
  ]
 },
 "49": {
  "name": "Cotronics 901",
  "database": "NASA Ames Thermal Protection Materials",
  "category": "Adhesives",
  "composition": "N/A",
  "manufacturer": "N/A",
  "props": [
   [
    "Thermal Conductivity (Isotropic)",
    "2.88e-01",
    "W/m-K",
    "N/A",
    "unknown",
    "assumed/assumed"
   ],
   [
    "Multiple Use Temperature Limit",
    "1.92e+03",
    "K",
    "N/A",
    "unknown",
    "assumed/assumed"
   ],
   [
    "Tensile Strength (Isotropic)",
    "4.14e+06",
    "Pa",
    "N/A",
    "unknown",
    "assumed/assumed"
   ],
   [
    "Compressive Strength (Isotropic)",
    "8.27e+06",
    "Pa",
    "N/A",
    "unknown",
    "assumed/assumed"
   ],
   [
    "Coefficient of Thermal Expansion (Isotropic)",
    "7.20e-06",
    "1/K",
    "N/A",
    "unknown",
    "assumed/assumed"
   ]
  ],
  "prop_links": [
   "119",
   "14",
   "29",
   "3",
   "59"
  ]
 },
 "50": {
  "name": "Cotronics 989",
  "database": "NASA Ames Thermal Protection Materials",
  "category": "Adhesives",
  "composition": "N/A",
  "manufacturer": "N/A",
  "props": [
   [
    "Thermal Conductivity (Isotropic)",
    "1.30e+00",
    "W/m-K",
    "N/A",
    "unknown",
    "assumed/assumed"
   ],
   [
    "Multiple Use Temperature Limit",
    "1.92e+03",
    "K",
    "N/A",
    "unknown",
    "assumed/assumed"
   ],
   [
    "Tensile Strength (Isotropic)",
    "7.58e+06",
    "Pa",
    "N/A",
    "unknown",
    "assumed/assumed"
   ],
   [
    "Compressive Strength (Isotropic)",
    "2.07e+07",
    "Pa",
    "N/A",
    "unknown",
    "assumed/assumed"
   ],
   [
    "Coefficient of Thermal Expansion (Isotropic)",
    "8.10e-06",
    "1/K",
    "N/A",
    "unknown",
    "assumed/assumed"
   ]
  ],
  "prop_links": [
   "119",
   "14",
   "29",
   "3",
   "59"
  ]
 },
 "51": {
  "name": "Graphite/Epoxy Composite (example)",
  "database": "NASA Ames Thermal Protection Materials",
  "category": "Structural Organic Composites",
  "composition": "N/A",
  "manufacturer": "N/A",
  "props": [
   [
    "Density",
    "1.58e+03",
    "kg/m^3",
    "N/A",
    "unknown",
    "assumed/assumed"
   ],
   [
    "Thermal Conductivity (Thru-the-Thickness)",
    "6.01e-01",
    "W/m-K",
    "N/A",
    "unknown",
    "interpolated(T)"
   ],
   [
    "Thermal Conductivity (In-Plane)",
    "3.27e+00",
    "W/m-K",
    "N/A",
    "unknown",
    "interpolated(T)"
   ],
   [
    "Specific Heat",
    "8.33e+02",
    "J/kg-K",
    "N/A",
    "unknown",
    "interpolated(T)"
   ],
   [
    "Single Use Temperature Limit",
    "5.89e+02",
    "K",
    "N/A",
    "unknown",
    "assumed/assumed"
   ]
  ],
  "prop_links": [
   "1",
   "15",
   "4",
   "5",
   "9"
  ]
 },
 "52": {
  "name": "Graphite/Polyimide",
  "database": "NASA Ames Thermal Protection Materials",
  "category": "Structural Organic Composites",
  "composition": "N/A",
  "manufacturer": "N/A",
  "props": [
   [
    "Density",
    "1.00e+03",
    "kg/m^3",
    "N/A",
    "unknown",
    "assumed/assumed"
   ],
   [
    "Thermal Conductivity (Isotropic)",
    "0.9",
    "W/m-K",
    "N/A",
    "unknown",
    "TRUE"
   ],
   [
    "Specific Heat",
    "8.00e+02",
    "J/kg-K",
    "N/A",
    "unknown",
    "TRUE"
   ],
   [
    "Multiple Use Temperature Limit",
    "5.89e+02",
    "K",
    "N/A",
    "unknown",
    "assumed/assumed"
   ],
   [
    "Single Use Temperature Limit",
    "7.56e+02",
    "K",
    "N/A",
    "unknown",
    "assumed/assumed"
   ]
  ],
  "prop_links": [
   "1",
   "14",
   "15",
   "3",
   "9"
  ]
 },
 "53": {
  "name": "Graphite Polycyanate Composite",
  "database": "NASA Ames Thermal Protection Materials",
  "category": "Structural Organic Composites",
  "composition": "N/A",
  "manufacturer": "N/A",
  "props": [
   [
    "Density",
    "2.00e+03",
    "kg/m^3",
    "N/A",
    "unknown",
    "assumed/assumed"
   ],
   [
    "Thermal Conductivity (Isotropic)1",
    "2.39e-01",
    "W/m-K",
    "N/A",
    "unknown",
    "assumed/assumed"
   ],
   [
    "Specific Heat2",
    "8.37e+02",
    "J/kg-K",
    "N/A",
    "unknown",
    "assumed/assumed"
   ],
   [
