Repository: armscontrolwonk/GUI-Flyout-Implementation

# Thrusty — Booster & Reentry Trajectory Simulator

Thrusty is a 3-DOF trajectory and reentry-survivability tool for **boosters**
(things that go up) and **reentry objects** (things that come down), implemented
as a Python/Tkinter desktop application. It is usage-neutral: the same models
serve ballistic missiles, space launch vehicles, sounding rockets, and reentry
bodies.

It is modelled after Geoffrey Forden's MATLAB tool
(*Simulating the Operation of Ballistic Missiles*, Science & Global Security, 2007);
the design was inferred from that program's file structure and the paper, and
the code written independently (see *Lineage* in [`NOTICE.md`](NOTICE.md)).

File: data/tpsx/catalog.json (part 3 of 7)
    "assumed/assumed"
   ]
  ],
  "prop_links": [
    "Multiple Use Temperature Limit",
    "5.20e+02",
    "K",
    "N/A",
    "unknown",
    "assumed/assumed"
   ]
  ],
  "prop_links": [
   "1",
   "14",
   "3",
   "9"
  ]
 },
 "54": {
  "name": "Inconel-617",
  "database": "NASA Ames Thermal Protection Materials",
  "category": "Metals: Nickel Compounds & Alloys",
  "composition": "Ni 76.40%, C 0.04%, Mn 0.20%, Fe 7.20%, S 0.007%, Si 0.20%, Cu 0.10%, Cr 15.85%",
  "manufacturer": "N/A",
  "props": [
   [
    "Density",
    "8.41e+03",
    "kg/m^3",
    "N/A",
    "unknown",
    "assumed/assumed"
   ],
   [
    "Thermal Conductivity (Isotropic)1",
    "1.51e+01",
    "W/m-K",
    "N/A",
    "unknown",
    "assumed/assumed"
   ],
   [
    "Specific Heat2",
    "4.56e+02",
    "J/kg-K",
    "N/A",
    "unknown",
    "assumed/assumed"
   ],
   [
    "Melt Temperature3",
    "1.68e+03",
    "K",
    "N/A",
    "unknown",
    "assumed/assumed"
   ],
   [
    "Tensile Strength (Isotropic)4",
    "7.34e+08",
    "Pa",
    "N/A",
    "unknown",
    "assumed/assumed"
   ],
   [
    "Tensile Yield Strength (Isotropic)5",
    "3.22e+08",
    "Pa",
    "N/A",
    "unknown",
    "assumed/assumed"
   ],
   [
    "Tensile Modulus (Isotropic)6",
    "2.14e+11",
    "Pa",
    "N/A",
    "unknown",
    "assumed/assumed"
   ],
   [
    "Coefficient of Thermal Expansion (Isotropic)7",
    "1.15e-05",
    "1/K",
    "N/A",
    "unknown",
    "assumed/assumed"
   ]
  ],
  "prop_links": [
   "1",
   "119",
   "21",
   "29",
   "3",
   "35",
   "47",
   "9"
  ]
 },
 "55": {
  "name": "Copper",
  "database": "NASA Ames Thermal Protection Materials",
  "category": "Elements",
  "composition": "N/A",
  "manufacturer": "N/A",
  "props": [
   [
    "Density",
    "8.94e+03",
    "kg/m^3",
    "N/A",
    "unknown",
    "assumed/assumed"
   ],
   [
    "Thermal Conductivity (Isotropic)",
    "4.06e+02",
    "W/m-K",
    "N/A",
    "unknown",
    "TRUE"
   ],
   [
    "Specific Heat",
    "3.78e+02",
    "J/kg-K",
    "N/A",
    "unknown",
    "TRUE"
   ],
   [
    "Melt Temperature",
    "1.36e+03",
    "K",
    "N/A",
    "unknown",
    "assumed/assumed"
   ]
  ],
  "prop_links": [
   "1",
   "21",
   "3",
   "9"
  ]
 },
 "56": {
  "name": "Stainless Steel-AISI 302",
  "database": "NASA Ames Thermal Protection Materials",
  "category": "Metals: Steels",
  "composition": "N/A",
  "manufacturer": "N/A",
  "props": [
   [
    "Density",
    "8.06e+03",
    "kg/m^3",
    "N/A",
    "unknown",
    "assumed/assumed"
   ],
   [
    "Thermal Conductivity (Isotropic)",
    "15.1",
    "W/m-K",
    "N/A",
    "unknown",
    "TRUE"
   ],
   [
    "Specific Heat",
    "4.80e+02",
    "J/kg-K",
    "N/A",
    "unknown",
    "TRUE"
   ],
   [
    "Melt Temperature",
    "1.67e+03",
    "K",
    "N/A",
    "unknown",
    "assumed/assumed"
   ]
  ],
  "prop_links": [
   "1",
   "21",
   "3",
   "9"
  ]
 },
 "57": {
  "name": "Stainless Steel-AISI 304",
  "database": "NASA Ames Thermal Protection Materials",
  "category": "Metals: Steels",
  "composition": "N/A",
  "manufacturer": "N/A",
  "props": [
   [
    "Density",
    "7.90e+03",
    "kg/m^3",
    "N/A",
    "unknown",
    "assumed/assumed"
   ],
   [
    "Thermal Conductivity (Isotropic)",
    "14.9",
    "W/m-K",
    "N/A",
    "unknown",
    "TRUE"
   ],
   [
    "Specific Heat",
    "4.77e+02",
    "J/kg-K",
    "N/A",
    "unknown",
    "TRUE"
   ],
   [
    "Melt Temperature",
    "1.67e+03",
    "K",
    "N/A",
    "unknown",
    "assumed/assumed"
   ]
  ],
  "prop_links": [
   "1",
   "21",
   "3",
   "9"
  ]
 },
 "58": {
  "name": "Titanium",
  "database": "NASA Ames Thermal Protection Materials",
  "category": "Elements",
  "composition": "N/A",
  "manufacturer": "N/A",
  "props": [
   [
    "Density",
    "4.50e+03",
    "kg/m^3",
    "N/A",
    "unknown",
    "assumed/assumed"
   ],
   [
    "Thermal Conductivity (Isotropic)",
    "21.9",
    "W/m-K",
    "N/A",
    "unknown",
    "TRUE"
   ],
   [
    "Specific Heat",
    "5.22e+02",
    "J/kg-K",
    "N/A",
    "unknown",
    "TRUE"
   ],
   [
    "Melt Temperature",
    "1.95e+03",
    "K",
    "N/A",
    "unknown",
    "assumed/assumed"
   ]
  ],
  "prop_links": [
   "1",
   "21",
   "3",
   "9"
  ]
 },
 "59": {
  "name": "Aluminum-Pure",
  "database": "NASA Ames Thermal Protection Materials",
  "category": "Elements",
  "composition": "N/A",
  "manufacturer": "N/A",
  "props": [
   [
    "Density",
    "2.70e+03",
    "kg/m^3",
    "N/A",
    "unknown",
    "assumed/assumed"
   ],
   [
    "Thermal Conductivity (Isotropic)",
    "2.37e+02",
    "W/m-K",
    "N/A",
    "unknown",
    "TRUE"
   ],
   [
    "Specific Heat",
    "9.03e+02",
    "J/kg-K",
    "N/A",
    "unknown",
    "TRUE"
   ],
   [
    "Melt Temperature",
    "9.33e+02",
    "K",
    "N/A",
    "unknown",
    "assumed/assumed"
   ]
  ],
  "prop_links": [
   "1",
   "21",
   "3",
   "9"
  ]
 },
 "60": {
  "name": "Aluminum (Alloy 2024-T6)",
  "database": "NASA Ames Thermal Protection Materials",
  "category": "Metals: Aluminum Compounds &Alloys",
  "composition": "4.5% Cu, 1.5% Mg, 0.6% Mn",
  "manufacturer": "N/A",
  "props": [
   [
    "Density",
    "2.77e+03",
    "kg/m^3",
    "N/A",
    "unknown",
    "assumed/assumed"
   ],
   [
    "Thermal Conductivity (Isotropic)",
    "1.77e+02",
    "W/m-K",
    "N/A",
    "unknown",
    "TRUE"
   ],
   [
    "Specific Heat",
    "8.75e+02",
    "J/kg-K",
    "N/A",
    "unknown",
    "TRUE"
   ],
   [
    "Melt Temperature",
    "7.75e+02",
    "K",
    "N/A",
    "unknown",
    "assumed/assumed"
   ]
  ],
  "prop_links": [
   "1",
   "21",
   "3",
   "9"
  ]
 },
 "61": {
  "name": "Aluminum (Alloy 195-Cast)",
  "database": "NASA Ames Thermal Protection Materials",
  "category": "Metals: Aluminum Compounds &Alloys",
  "composition": "N/A",
  "manufacturer": "N/A",
  "props": [
   [
    "Density",
    "2.79e+03",
    "kg/m^3",
    "N/A",
    "unknown",
    "assumed/assumed"
   ],
   [
    "Thermal Conductivity (Isotropic)",
    "1.68e+02",
    "W/m-K",
    "N/A",
    "unknown",
    "TRUE"
   ],
   [
    "Specific Heat",
    "8.83e+02",
    "J/kg-K",
    "N/A",
    "unknown",
    "assumed/assumed"
   ],
   [
    "Melt Temperature",
    "7.75e+02",
    "K",
    "N/A",
    "unknown",
    "assumed/assumed"
   ]
  ],
  "prop_links": [
   "1",
   "21",
   "3",
   "9"
  ]
 },
 "62": {
  "name": "Tungsten",
  "database": "NASA Ames Thermal Protection Materials",
  "category": "Elements",
  "composition": "N/A",
  "manufacturer": "N/A",
  "props": [
   [
    "Density",
    "1.93e+04",
    "kg/m^3",
    "N/A",
    "unknown",
    "assumed/assumed"
   ],
   [
    "Thermal Conductivity (Isotropic)",
    "1.74e+02",
    "W/m-K",
    "N/A",
    "unknown",
    "TRUE"
   ],
   [
    "Specific Heat",
    "1.32e+02",
    "J/kg-K",
    "N/A",
    "unknown",
    "TRUE"
   ],
   [
    "Melt Temperature",
    "3.66e+03",
    "K",
    "N/A",
    "unknown",
    "assumed/assumed"
   ]
  ],
  "prop_links": [
   "1",
   "21",
   "3",
   "9"
  ]
 },
 "63": {
  "name": "Tantalum",
  "database": "NASA Ames Thermal Protection Materials",
  "category": "Elements",
  "composition": "N/A",
  "manufacturer": "N/A",
  "props": [
   [
    "Density",
    "1.69e+04",
    "kg/m^3",
    "N/A",
    "unknown",
    "assumed/assumed"
   ],
   [
    "Thermal Conductivity (Isotropic)",
    "54.4",
    "W/m-K",
    "N/A",
    "unknown",
    "TRUE"
   ],
   [
    "Specific Heat",
    "1.44e+02",
    "J/kg-K",
    "N/A",
    "unknown",
    "TRUE"
   ],
   [
    "Melt Temperature",
    "3.27e+03",
    "K",
    "N/A",
    "unknown",
    "assumed/assumed"
   ],
   [
    "Boiling Temperature",
    "5.70e+03",
    "K",
    "N/A",
    "unknown",
    "assumed/assumed"
   ],
   [
    "Tensile Yield Strength (Isotropic)",
    "1.65e+08",
    "Pa",
    "N/A",
    "unknown",
    "TRUE"
   ],
   [
    "Tensile Modulus (Isotropic)",
    "2.05e+08",
    "Pa",
    "N/A",
    "unknown",
    "TRUE"
   ],
   [
    "Poisson's Ratio (Isotropic)1",
    "0.35",
    "-",
    "N/A",
    "unknown",
    "assumed/assumed"
   ],
   [
    "Coefficient of Thermal Expansion (Isotropic)",
    "6.51e-06",
    "1/K",
    "N/A",
    "unknown",
    "TRUE"
   ]
  ],
  "prop_links": [
   "1",
   "113",
   "119",
   "21",
   "22",
   "3",
   "35",
   "47",
   "9"
  ]
 },
 "64": {
  "name": "Carbon-Carbon [char]",
  "database": "NASA Ames Thermal Protection Materials",
  "category": "Carbon-Based Ablators",
  "composition": "N/A",
  "manufacturer": "N/A",
  "props": [
   [
    "Density",
    "1.89e+03",
    "kg/m^3",
    "N/A",
    "unknown",
    "assumed/assumed"
   ]
  ],
  "prop_links": []
 },
 "65": {
  "name": "Avcoat-5026 H/CG [char]",
  "database": "NASA Ames Thermal Protection Materials",
  "category": "Silicon-Based Ablators",
  "composition": "N/A",
  "manufacturer": "N/A",
  "props": [
   [
    "Density",
    "2.64e+02",
    "kg/m^3",
    "N/A",
    "unknown",
    "assumed/assumed"
   ],
   [
    "Thermal Conductivity (Isotropic)",
    "2.42e-01",
    "W/m-K",
    "N/A",
    "unknown",
    "TRUE"
   ],
   [
    "Specific Heat",
    "2.78e+03",
    "J/kg-K",
    "N/A",
    "unknown",
    "nonstp"
   ],
   [
    "Emissivity",
    "0.49",
    "-",
    "N/A",
    "unknown",
    "assumed/assumed"
   ]
  ],
  "prop_links": []
 },
 "66": {
  "name": "SLA-561S [char]",
  "database": "NASA Ames Thermal Protection Materials",
  "category": "Silicon-Based Ablators",
  "composition": "N/A",
  "manufacturer": "N/A",
  "props": [
   [
    "Density",
    "1.28e+02",
    "kg/m^3",
    "N/A",
    "unknown",
    "assumed/assumed"
   ],
   [
    "Thermal Conductivity (Isotropic)",
    "1.17e-01",
    "W/m-K",
    "N/A",
    "unknown",
    "interpolated(T)"
   ],
   [
    "Specific Heat",
    "9.01e+02",
    "J/kg-K",
    "N/A",
    "unknown",
    "interpolated(T)"
   ],
   [
    "Emissivity",
    "0.9",
    "-",
    "N/A",
    "unknown",
    "assumed/assumed"
   ]
  ],
  "prop_links": [
   "1",
   "10",
   "3",
   "9"
  ]
 },
 "67": {
  "name": "SLA-561V [char]",
  "database": "NASA Ames Thermal Protection Materials",
  "category": "Silicon-Based Ablators",
  "composition": "N/A",
  "manufacturer": "N/A",
  "props": [
   [
    "Density",
    "1.45e+02",
    "kg/m^3",
    "N/A",
    "unknown",
    "assumed/assumed"
   ],
   [
    "Thermal Conductivity (Isotropic)",
    "1.20e-01",
    "W/m-K",
    "N/A",
    "unknown",
    "TRUE"
   ],
   [
    "Specific Heat",
    "1.05e+03",
    "J/kg-K",
    "N/A",
    "unknown",
    "TRUE"
   ],
   [
    "Emissivity",
    "0.9",
    "-",
    "N/A",
    "unknown",
    "assumed/assumed"
   ]
  ],
  "prop_links": [
   "1",
   "10",
   "3",
   "9"
  ]
 },
 "68": {
  "name": "SIRCA-15F [char]",
  "database": "NASA Ames Thermal Protection Materials",
  "category": "Silicon-Based Ablators",
  "composition": "FRCI-12 tile, infiltrated w/ silicone",
  "manufacturer": "NASA Ames Research Center, Thermal Protection Materials and Systems Branch",
  "props": [
   [
    "Density",
    "2.40e+02",
    "kg/m^3",
    "N/A",
    "unknown",
    "assumed/assumed"
   ],
   [
    "Emissivity",
    "8.96e-01",
    "-",
    "N/A",
    "unknown",
    "assumed/assumed"
   ]
  ],
  "prop_links": [
   "1",
   "10"
  ]
 },
 "69": {
  "name": "SIRCA-14A [char]",
  "database": "NASA Ames Thermal Protection Materials",
  "category": "Silicon-Based Ablators",
  "composition": "AIM-10 tile, infiltrated w/ silicone",
  "manufacturer": "NASA Ames Research Center, Thermal Protection Materials and Systems Branch",
  "props": [
   [
    "Density",
    "2.40e+02",
    "kg/m^3",
    "N/A",
    "unknown",
    "assumed/assumed"
   ],
   [
    "Emissivity",
    "8.96e-01",
    "-",
    "N/A",
    "unknown",
    "assumed/assumed"
   ]
  ],
  "prop_links": [
   "1",
   "10"
  ]
 },
 "70": {
  "name": "SIRCA-25L [char]",
  "database": "NASA Ames Thermal Protection Materials",
  "category": "Silicon-Based Ablators",
  "composition": "LI-2200 tile, infiltrated w/ silicone",
  "manufacturer": "NASA Ames Research Center, Thermal Protection Materials and Systems Bran",
  "props": [
   [
    "Density",
    "4.00e+02",
    "kg/m^3",
    "N/A",
    "unknown",
    "assumed/assumed"
   ]
  ],
  "prop_links": [
   "1"
  ]
 },
 "71": {
  "name": "PICA [char]",
  "database": "NASA Ames Thermal Protection Materials",
  "category": "Carbon-Based Ablators",
  "composition": "Low density fibrous carbon substrate, infiltrated w/ phenolic",
  "manufacturer": "Fiber Materials, Inc.",
  "props": [
   [
    "Density",
    "1.60e+02",
    "kg/m^3",
    "N/A",
    "unknown",
    "assumed/assumed"
   ],
   [
    "Emissivity",
    "0.89",
    "-",
    "N/A",
    "measured",
    "assumed/assumed"
   ]
  ],
  "prop_links": []
 },
 "72": {
  "name": "Acusil I [char]",
  "database": "NASA Ames Thermal Protection Materials",
  "category": "Silicon-Based Ablators",
  "composition": "N/A",
  "manufacturer": "Peraton Inc",
  "props": [
   [
    "Density",
    "2.60e+02",
    "kg/m^3",
    "N/A",
    "unknown",
    "assumed/assumed"
   ],
   [
    "Specific Heat",
    "7.48e+02",
    "J/kg-K",
    "N/A",
    "unknown",
    "TRUE"
   ]
  ],
  "prop_links": [
   "1",
   "9"
  ]
 },
 "73": {
  "name": "FM 5015E (chopped)",
  "database": "NASA JSC PathFinder Materials",
  "category": "Nylon-Phenolics",
  "composition": "nylon; SC-1008 phenolic",
  "manufacturer": "U.S. Polymeric",
  "props": [
   [
    "Density",
    "1.20e+03",
    "kg/m^3",
    "N/A",
    "unknown",
    "assumed/assumed"
   ],
   [
    "Thermal Conductivity (Isotropic)",
    "1.73e-01",
    "W/m-K",
    "N/A",
    "unknown",
    "nonstp/assumed"
   ],
   [
    "Specific Heat",
    "1.38e+03",
    "J/kg-K",
    "N/A",
    "unknown",
    "nonstp/assumed"
   ],
   [
    "Emissivity",
    "0.8",
    "-",
    "N/A",
    "unknown",
    "assumed/assumed"
   ]
  ],
  "prop_links": [
   "1",
   "10",
   "3",
   "9"
  ]
 },
 "74": {
  "name": "FM 5015E (parallel)",
  "database": "NASA JSC PathFinder Materials",
  "category": "Nylon-Phenolics",
  "composition": "nylon; SC-1008 phenolic",
  "manufacturer": "U.S. Polymeric",
  "props": [
   [
    "Density",
    "1.20e+03",
    "kg/m^3",
    "N/A",
    "unknown",
    "assumed/assumed"
   ],
   [
    "Thermal Conductivity (Isotropic)",
    "1.90e-01",
    "W/m-K",
    "N/A",
    "unknown",
    "nonstp/assumed"
   ],
   [
    "Specific Heat",
    "1.38e+03",
    "J/kg-K",
    "N/A",
    "unknown",
    "nonstp/assumed"
   ],
   [
    "Emissivity",
    "0.8",
    "-",
    "N/A",
    "unknown",
    "assumed/assumed"
   ]
  ],
  "prop_links": [
   "1",
   "10",
   "3",
   "9"
  ]
 },
 "75": {
  "name": "PNHD-Hughes No. 4",
  "database": "NASA JSC PathFinder Materials",
  "category": "Nylon-Phenolics",
  "composition": "Phenolic-Novolac Nylon, Phenolic Novolac Resin 37%, Nylon 40%, Phenolic Microspheres 23% by weight",
  "manufacturer": "Hughes Aircraft",
  "props": [
   [
    "Density",
    "5.21e+02",
    "kg/m^3",
    "N/A",
    "unknown",
    "TRUE"
   ],
   [
    "Thermal Conductivity (Isotropic)",
    "1.17e-01",
    "W/m-K",
    "N/A",
    "unknown",
    "nonstp"
   ],
   [
    "Specific Heat",
    "9.96e+02",
    "J/kg-K",
    "N/A",
    "unknown",
    "TRUE"
   ]
  ],
  "prop_links": [
   "1",
   "3",
   "9"
  ]
 },
 "76": {
  "name": "PNLD-Hughes-Langley",
  "database": "NASA JSC PathFinder Materials",
  "category": "Nylon-Phenolics",
  "composition": "Phenolic Novolac Nylon, Phenolic Novolac Resin 25%, Nylon (6-6) 40%, Phenolic Microspheres 35%0",
  "manufacturer": "Hughes Aircraft",
  "props": [
   [
    "Density",
    "5.49e+02",
    "kg/m^3",
    "N/A",
    "unknown",
    "TRUE"
   ],
   [
    "Thermal Conductivity (Isotropic)",
    "7.81e-02",
    "W/m-K",
    "N/A",
    "unknown",
    "nonstp"
   ],
   [
    "Specific Heat",
    "9.21e+02",
    "J/kg-K",
    "N/A",
    "unknown",
    "TRUE"
   ]
  ],
  "prop_links": [
   "1",
   "3",
   "9"
  ]
 },
 "77": {
  "name": "PNHD-Hughes No. 5 [virgin]",
  "database": "NASA JSC PathFinder Materials",
  "category": "Nylon-Phenolics",
  "composition": "Phenolic-Novolac Nylon, Phenolic Novolac Resin 37%, Nylon (6-6) 40%, Phenolic Microspheres 23% <BR>Pyrolyzed at 1200 R",
  "manufacturer": "Hughes Aircraft",
  "props": [
   [
    "Density",
    "5.61e+02",
    "kg/m^3",
    "N/A",
    "unknown",
    "TRUE"
   ],
   [
    "Thermal Conductivity (Isotropic)",
    "1.25e-01",
    "W/m-K",
    "N/A",
    "unknown",
    "nonstp"
   ],
   [
    "Specific Heat",
    "1.06e+03",
    "J/kg-K",
    "N/A",
    "unknown",
    "TRUE"
   ]
  ],
  "prop_links": [
   "1",
   "3",
   "9"
  ]
 },
 "78": {
  "name": "PNHD-Hughes No. 5 [char]",
  "database": "NASA JSC PathFinder Materials",
  "category": "Nylon-Phenolics",
  "composition": "Phenolic-Novolac Nylon, Phenolic Novolac Resin 37%, Nylon (6-6) 40%, Phenolic Microspheres 23% <BR>Pyrolyzed at 1200 R",
  "manufacturer": "Hughes Aircraft",
  "props": [
   [
    "Density",
    "5.61e+02",
    "kg/m^3",
    "N/A",
    "unknown",
    "TRUE"
   ],
   [
    "Thermal Conductivity (Isotropic)",
    "8.60e-02",
    "W/m-K",
    "N/A",
    "unknown",
    "nonstp"
   ],
   [
    "Specific Heat",
    "1.09e+03",
    "J/kg-K",
    "N/A",
    "unknown",
    "TRUE"
   ]
  ],
  "prop_links": [
   "1",
   "3",
   "9"
  ]
 },
 "79": {
  "name": "Low Density Phenolic Nylon (Jaworski) [virgin]",
  "database": "NASA JSC PathFinder Materials",
  "category": "Nylon-Phenolics",
  "composition": "50-50 by Weight",
  "manufacturer": "Unknown",
  "props": [
   [
    "Density",
    "5.61e+02",
    "kg/m^3",
    "N/A",
    "unknown",
    "assumed/assumed"
   ],
   [
    "Thermal Conductivity (Isotropic)",
    "8.74e-02",
    "W/m-K",
    "N/A",
    "unknown",
    "TRUE"
   ],
   [
    "Specific Heat",
    "1.21e+03",
    "J/kg-K",
    "N/A",
    "unknown",
    "TRUE"
   ],
   [
    "Emissivity",
    "0.8",
    "-",
    "N/A",
    "unknown",
    "assumed/assumed"
   ],
   [
    "Pyrolysis Gas Specific Heat",
    "2.51e+03",
    "J/kg-K",
    "N/A",
    "unknown",
    "interpolated(T)"
   ],
   [
    "Combustion Enthalpy",
    "2.79e+07",
    "J/kg",
    "N/A",
    "unknown",
    "assumed/assumed"
   ],
   [
    "Heat of Vaporization",
    "2.33e+07",
    "J/kg",
    "N/A",
    "unknown",
    "assumed/assumed"
   ],
   [
    "Heat of Decomposition",
    "2.33e+06",
    "J/kg",
    "N/A",
    "unknown",
    "assumed/assumed"
   ],
   [
    "Blowing Correction (laminar heating)",
    "0.6",
    "-",
    "N/A",
    "unknown",
    "assumed/assumed"
   ],
   [
    "Blowing Correction (turbulent heating)",
    "0.4",
    "-",
    "N/A",
    "unknown",
    "assumed/assumed"
   ]
  ],
  "prop_links": [
   "1",
   "10",
   "135",
   "137",
   "25",
   "26",
   "27",
   "28",
   "3",
   "9"
  ]
 },
 "80": {
  "name": "Low Density Phenolic Nylon (Jaworski) [char]",
  "database": "NASA JSC PathFinder Materials",
  "category": "Nylon-Phenolics",
  "composition": "50-50 by Weight",
  "manufacturer": "Unknown",
  "props": [
   [
    "Density",
    "2.10e+02",
    "kg/m^3",
    "N/A",
    "unknown",
    "assumed/assumed"
   ],
   [
    "Thermal Conductivity (Isotropic)",
    "6.80e-01",
    "W/m-K",
    "N/A",
    "unknown",
    "interpolated(T)"
   ],
   [
    "Specific Heat",
    "2.18e+03",
    "J/kg-K",
    "N/A",
    "unknown",
    "interpolated(T)"
   ],
   [
    "Pyrolysis Gas Specific Heat",
    "2.51e+03",
    "J/kg-K",
    "N/A",
    "unknown",
    "interpolated(T)"
   ],
   [
    "Combustion Enthalpy",
    "2.79e+07",
    "J/kg",
    "N/A",
    "unknown",
    "assumed/assumed"
   ],
   [
    "Heat of Vaporization",
    "2.33e+07",
    "J/kg",
    "N/A",
    "unknown",
    "assumed/assumed"
   ],
   [
    "Heat of Decomposition",
    "2.33e+06",
    "J/kg",
    "N/A",
    "unknown",
    "assumed/assumed"
   ],
   [
    "Blowing Correction (laminar heating)",
    "0.6",
    "-",
    "N/A",
    "unknown",
    "assumed/assumed"
   ],
   [
    "Blowing Correction (turbulent heating)",
    "0.4",
    "-",
    "N/A",
    "unknown",
    "assumed/assumed"
   ]
  ],
  "prop_links": [
   "1",
   "135",
   "137",
   "25",
   "26",
   "27",
   "28",
   "3",
   "9"
  ]
 },
 "81": {
  "name": "Low Density Phenolic Nylon (Wilson) [virgin]",
  "database": "NASA JSC PathFinder Materials",
  "category": "Nylon-Phenolics",
  "composition": "Nylon - Phenolic",
  "manufacturer": "Melpar",
  "props": [
   [
    "Density",
    "5.90e+02",
    "kg/m^3",
    "N/A",
    "unknown",
    "TRUE"
   ],
   [
    "Thermal Conductivity (Isotropic)",
    "1.27e-01",
    "W/m-K",
    "N/A",
    "unknown",
    "interpolated(T)"
   ],
   [
    "Specific Heat",
    "1.39e+03",
    "J/kg-K",
    "N/A",
    "unknown",
    "TRUE"
   ]
  ],
  "prop_links": [
   "1",
   "3",
   "9"
  ]
 },
 "82": {
  "name": "Low Density Phenolic Nylon (Wilson) [char]",
  "database": "NASA JSC PathFinder Materials",
  "category": "Nylon-Phenolics",
  "composition": "Nylon - Phenolic",
  "manufacturer": "Melpar",
  "props": [
   [
    "Density",
    "5.90e+02",
    "kg/m^3",
    "N/A",
    "unknown",
    "TRUE"
   ],
   [
    "Thermal Conductivity (Isotropic)",
    "9.87e-01",
    "W/m-K",
    "N/A",
    "unknown",
    "nonstp"
   ],
   [
    "Specific Heat",
    "1.63e+03",
    "J/kg-K",
    "N/A",
    "unknown",
    "nonstp"
   ]
  ],
  "prop_links": [
   "1",
   "3",
   "9"
  ]
 },
 "83": {
  "name": "High Density Phenolic Nylon (Wilson) [virgin]",
  "database": "NASA JSC PathFinder Materials",
  "category": "Nylon-Phenolics",
  "composition": "Nylon - Phenolic",
  "manufacturer": "Melpar",
  "props": [
   [
    "Density",
    "1.15e+03",
    "kg/m^3",
    "N/A",
    "unknown",
    "TRUE"
   ],
   [
    "Thermal Conductivity (Isotropic)",
    "3.48e-01",
    "W/m-K",
    "N/A",
    "unknown",
    "TRUE"
   ],
   [
    "Specific Heat",
    "1.39e+03",
    "J/kg-K",
    "N/A",
    "unknown",
    "TRUE"
   ]
  ],
  "prop_links": [
   "1",
   "3",
   "9"
  ]
 },
 "84": {
  "name": "High Density Phenolic Nylon (Wilson) [char]",
  "database": "NASA JSC PathFinder Materials",
  "category": "Nylon-Phenolics",
  "composition": "Nylon - Phenolic",
  "manufacturer": "Melpar",
  "props": [
   [
    "Density",
    "1.15e+03",
    "kg/m^3",
    "N/A",
    "unknown",
    "TRUE"
   ],
   [
    "Thermal Conductivity (Isotropic)",
    "5.99e-01",
    "W/m-K",
    "N/A",
    "unknown",
    "nonstp"
   ],
   [
    "Specific Heat",
    "9.21e+02",
    "J/kg-K",
    "N/A",
    "unknown",
    "nonstp"
   ]
  ],
  "prop_links": [
   "1",
   "3",
   "9"
  ]
 },
 "85": {
  "name": "High Density Phenolic Nylon (Jaworski) [virgin]",
  "database": "NASA JSC PathFinder Materials",
  "category": "Nylon-Phenolics",
  "composition": "50-50 by Weight",
  "manufacturer": "Unknown",
  "props": [
   [
    "Density",
    "1.20e+03",
    "kg/m^3",
    "N/A",
    "unknown",
    "assumed/assumed"
   ],
   [
    "Thermal Conductivity (Isotropic)",
    "2.68e-01",
    "W/m-K",
    "N/A",
    "unknown",
    "TRUE"
   ],
   [
    "Specific Heat",
    "1.79e+03",
    "J/kg-K",
    "N/A",
    "unknown",
    "interpolated(T)"
   ],
   [
    "Emissivity",
    "0.8",
    "-",
    "N/A",
    "unknown",
    "assumed/assumed"
   ],
   [
    "Pyrolysis Gas Specific Heat",
    "2.51e+03",
    "J/kg-K",
    "N/A",
    "unknown",
    "interpolated(T)"
   ],
   [
    "Combustion Enthalpy",
    "2.79e+07",
    "J/kg",
    "N/A",
    "unknown",
    "assumed/assumed"
   ],
   [
    "Heat of Vaporization",
    "2.33e+07",
    "J/kg",
    "N/A",
    "unknown",
    "assumed/assumed"
   ],
   [
    "Heat of Decomposition",
    "2.33e+06",
    "J/kg",
    "N/A",
    "unknown",
    "assumed/assumed"
   ],
   [
    "Blowing Correction (laminar heating)",
    "0.6",
    "-",
    "N/A",
    "unknown",
    "assumed/assumed"
   ],
   [
    "Blowing Correction (turbulent heating)",
    "0.4",
    "-",
    "N/A",
    "unknown",
    "assumed/assumed"
   ]
  ],
  "prop_links": [
   "1",
   "10",
   "135",
   "137",
   "25",
   "26",
   "27",
   "28",
   "3",
   "9"
  ]
 },
 "86": {
  "name": "High Density Phenolic Nylon (Jaworski) [char]",
  "database": "NASA JSC PathFinder Materials",
  "category": "Nylon-Phenolics",
  "composition": "50-50 by Weight",
  "manufacturer": "Unknown",
  "props": [
   [
    "Density",
    "3.60e+02",
    "kg/m^3",
    "N/A",
    "unknown",
    "assumed/assumed"
   ],
   [
    "Thermal Conductivity (Isotropic)",
    "8.65e-01",
    "W/m-K",
    "N/A",
    "unknown",
    "TRUE"
   ],
   [
    "Specific Heat",
    "8.37e+02",
    "J/kg-K",
    "N/A",
    "unknown",
    "TRUE"
   ],
   [
    "Emissivity",
    "0.8",
    "-",
    "N/A",
    "unknown",
    "assumed/assumed"
   ],
   [
    "Pyrolysis Gas Specific Heat",
    "2.51e+03",
    "J/kg-K",
    "N/A",
    "unknown",
    "interpolated(T)"
   ],
   [
    "Combustion Enthalpy",
    "2.79e+07",
    "J/kg",
    "N/A",
    "unknown",
    "assumed/assumed"
   ],
   [
    "Heat of Vaporization",
    "2.33e+07",
    "J/kg",
    "N/A",
    "unknown",
    "assumed/assumed"
   ],
   [
    "Heat of Decomposition",
    "2.33e+06",
    "J/kg",
    "N/A",
    "unknown",
    "assumed/assumed"
   ],
   [
    "Blowing Correction (laminar heating)",
    "0.6",
    "-",
    "N/A",
    "unknown",
    "assumed/assumed"
   ],
   [
    "Blowing Correction (turbulent heating)",
    "0.4",
    "-",
    "N/A",
    "unknown",
    "assumed/assumed"
   ]
  ],
  "prop_links": [
   "1",
   "10",
   "135",
   "137",
   "25",
   "26",
   "27",
   "28",
   "3",
   "9"
  ]
 },
 "87": {
  "name": "Nylon Phenolic (Krash) [virgin]",
  "database": "NASA JSC PathFinder Materials",
  "category": "Nylon-Phenolics",
  "composition": "Nylon to Phenolic Weight Ratio, 1:1",
  "manufacturer": "Unknown",
  "props": [
   [
    "Density",
    "1.20e+03",
    "kg/m^3",
    "N/A",
    "unknown",
    "assumed/assumed"
   ],
   [
    "Thermal Conductivity (Isotropic)1",
    "1.25e-01",
    "W/m-K",
    "N/A",
    "unknown",
    "TRUE"
   ],
   [
    "Specific Heat",
    "1.67e+03",
    "J/kg-K",
    "N/A",
    "unknown",
    "TRUE"
   ],
   [
    "Heat of Formation2",
    "-3.05e+06",
    "J/kg",
    "N/A",
    "unknown",
    "assumed/assumed"
   ]
  ],
  "prop_links": [
   "1",
   "13",
   "3",
   "9"
  ]
 },
 "88": {
  "name": "Nylon Phenolic (Krash) [char]",
  "database": "NASA JSC PathFinder Materials",
  "category": "Nylon-Phenolics",
  "composition": "Nylon to Phenolic Weight Ratio, 1:1",
  "manufacturer": "Unknown",
  "props": [
   [
    "Density",
    "3.00e+02",
    "kg/m^3",
    "N/A",
    "unknown",
    "assumed/assumed"
   ],
   [
    "Thermal Conductivity (Isotropic)1",
    "1.25e-01",
    "W/m-K",
    "N/A",
    "unknown",
    "TRUE"
   ],
   [
    "Specific Heat",
    "6.28e+02",
    "J/kg-K",
    "N/A",
    "unknown",
    "TRUE"
   ],
   [
    "Emissivity",
    "0.6",
    "-",
    "N/A",
    "unknown",
    "nonstp/assumed"
   ],
   [
    "Heat of Formation2",
    "-3.05e+06",
    "J/kg",
    "N/A",
    "unknown",
    "assumed/assumed"
   ]
  ],
  "prop_links": [
   "1",
   "10",
   "13",
   "3",
   "9"
  ]
 },
 "89": {
  "name": "NASA Ames-12",
  "database": "NASA JSC PathFinder Materials",
  "category": "Nylon-Phenolics",
  "composition": "By weight: Nylon Phenolic 25%, Nylon (6-6) 40%, Phenolic Microspheres 35%",
  "manufacturer": "NASA Ames Research Center",
  "props": [
   [
    "Thermal Conductivity (Isotropic)1",
    "2.42e-01",
    "W/m-K",
    "N/A",
    "unknown",
    "nonstp"
   ]
  ],
  "prop_links": [
   "3"
  ]
 },
 "90": {
  "name": "NASA Ames-13",
  "database": "NASA JSC PathFinder Materials",
  "category": "Nylon-Phenolics",
  "composition": "By weight: Nylon Phenolic 25%, Nylon (6-6) 40%, Phenolic Microspheres 35%",
  "manufacturer": "NASA Ames Research Center",
  "props": [
   [
    "Thermal Conductivity (Isotropic)1",
    "3.72e-01",
    "W/m-K",
    "N/A",
    "unknown",
    "nonstp"
   ]
  ],
  "prop_links": [
   "3"
  ]
 },
 "91": {
  "name": "NASA Ames-14",
  "database": "NASA JSC PathFinder Materials",
  "category": "Nylon-Phenolics",
  "composition": "By weight: Nylon Phenolic 25%, Nylon (6-6) 40%, Phenolic Microspheres 35%",
  "manufacturer": "NASA Ames Research Center",
  "props": [
   [
    "Thermal Conductivity (Isotropic)1",
    "3.10e-01",
    "W/m-K",
    "N/A",
    "unknown",
    "nonstp"
   ]
  ],
  "prop_links": [
   "3"
  ]
 },
 "92": {
  "name": "NASA Ames-15",
  "database": "NASA JSC PathFinder Materials",
  "category": "Nylon-Phenolics",
  "composition": "By weight: Nylon Phenolic 25%, Nylon (6-6) 40%, Phenolic Microspheres 35%",
  "manufacturer": "NASA Ames Research Center",
  "props": [
   [
    "Thermal Conductivity (Isotropic)1",
    "2.54e-01",
    "W/m-K",
    "N/A",
    "unknown",
    "nonstp"
   ]
  ],
  "prop_links": [
   "3"
  ]
 },
 "93": {
  "name": "TEFLON",
  "database": "NASA JSC PathFinder Materials",
  "category": "Teflon-Teflons",
  "composition": "polytetrafluoroethylene; molded-quick quench",
  "manufacturer": "E.I. DuPont; Dixon Corp.",
  "props": [
   [
    "Density",
    "2.19e+03",
    "kg/m^3",
    "N/A",
    "unknown",
    "assumed/assumed"
   ],
   [
    "Thermal Conductivity (Isotropic)",
    "2.51e-01",
    "W/m-K",
    "N/A",
    "unknown",
    "assumed/assumed"
   ],
   [
    "Specific Heat",
    "9.63e+02",
    "J/kg-K",
    "N/A",
    "unknown",
    "assumed/assumed"
   ]
  ],
  "prop_links": [
   "1",
   "3",
   "9"
  ]
 },
 "94": {
  "name": "Phenolic nylon [virgin]",
  "database": "NASA JSC PathFinder Materials",
  "category": "Phenolic-Nylons",
  "composition": "50-50 mixture by weight of powdered phenolic and nylon resins",
  "manufacturer": "General Electric",
  "props": [
   [
    "Density",
    "1.20e+03",
    "kg/m^3",
    "N/A",
    "unknown",
    "assumed/assumed"
   ],
   [
    "Thermal Conductivity (Isotropic)",
    "6.58e-01",
    "W/m-K",
    "N/A",
    "unknown",
    "TRUE"
   ],
   [
    "Specific Heat",
    "1.32e+03",
    "J/kg-K",
    "N/A",
    "unknown",
    "TRUE"
   ],
   [
    "Emissivity",
    "0.87",
    "-",
    "N/A",
    "unknown",
    "assumed/assumed"
   ],
   [
    "Ablating Temperature",
    "5.56e+02",
    "K",
    "N/A",
    "unknown",
    "assumed/assumed"
   ],
   [
    "Charring Temperature",
    "1.11e+03",
    "K",
    "N/A",
    "unknown",
    "assumed/assumed"
   ],
   [
    "Heat of Pyrolysis",
    "2.33e+06",
    "J/kg",
    "N/A",
    "unknown",
    "assumed/assumed"
   ],
   [
    "Pyrolysis Gas Specific Heat",
    "2.22e+04",
    "J/kg-K",
    "N/A",
    "unknown",
    "assumed/assumed"
   ]
  ],
  "prop_links": [
   "1",
   "10",
   "18",
   "19",
   "24",
   "25",
   "3",
   "9"
  ]
 },
 "95": {
  "name": "Phenolic nylon [char]",
  "database": "NASA JSC PathFinder Materials",
  "category": "Phenolic-Nylons",
  "composition": "50-50 mixture by weight of powdered phenolic and nylon resins",
  "manufacturer": "General Electric",
  "props": [
   [
    "Density",
    "3.00e+02",
    "kg/m^3",
    "N/A",
    "unknown",
    "assumed/assumed"
   ],
   [
    "Thermal Conductivity (Isotropic)",
    "1.12e+00",
    "W/m-K",
    "N/A",
    "unknown",
    "nonstp"
   ],
   [
    "Specific Heat",
    "2.16e+03",
    "J/kg-K",
    "N/A",
    "unknown",
    "nonstp"
   ],
   [
    "Emissivity",
    "0.65",
    "-",
    "N/A",
    "unknown",
    "assumed/assumed"
   ],
   [
    "Ablating Temperature",
    "5.56e+02",
    "K",
    "N/A",
    "unknown",
    "assumed/assumed"
   ],
   [
    "Charring Temperature",
    "1.11e+03",
    "K",
    "N/A",
    "unknown",
    "assumed/assumed"
   ],
   [
    "Heat of Pyrolysis",
    "2.33e+06",
    "J/kg",
    "N/A",
    "unknown",
    "assumed/assumed"
   ],
   [
    "Pyrolysis Gas Specific Heat",
    "2.22e+04",
    "J/kg-K",
    "N/A",
    "unknown",
    "assumed/assumed"
   ]
  ],
  "prop_links": [
   "1",
   "10",
   "18",
   "19",
   "24",
   "25",
   "3",
   "9"
  ]
 },
 "96": {
  "name": "AVCO 5026-H/CG (STAB-II) [virgin]",
  "database": "NASA JSC PathFinder Materials",
  "category": "Phenolic-Phenolics",
  "composition": "Phenolic microballoons, Novolac Resin, Phenolic 3/8\" honeycomb cells",
  "manufacturer": "AVCO",
  "props": [
   [
    "Density",
    "5.13e+02",
    "kg/m^3",
    "N/A",
    "unknown",
    "assumed/assumed"
   ],
   [
    "Thermal Conductivity (Isotropic)",
    "8.31e-02",
    "W/m-K",
    "N/A",
    "unknown",
    "TRUE"
   ],
   [
    "Specific Heat",
    "1.46e+03",
    "J/kg-K",
    "N/A",
    "unknown",
    "interpolated(T)"
   ],
   [
    "Emissivity",
    "0.9",
    "-",
    "N/A",
    "unknown",
    "assumed/assumed"
   ],
   [
    "Ablating Temperature",
    "5.89e+02",
    "K",
    "N/A",
    "unknown",
    "assumed/assumed"
   ],
   [
    "Charring Temperature",
    "8.11e+02",
    "K",
    "N/A",
    "unknown",
    "assumed/assumed"
   ],
   [
    "Recession Temperature",
    "1.24e+03",
    "K",
    "N/A",
    "unknown",
    "assumed/assumed"
   ],
   [
    "Heat of Pyrolysis",
    "4.19e+05",
    "J/kg",
    "N/A",
    "unknown",
    "assumed/assumed"
   ],
   [
    "Pyrolysis Gas Specific Heat",
    "2.09e+03",
    "J/kg-K",
    "N/A",
    "unknown",
    "assumed/assumed"
   ]
  ],
  "prop_links": [
   "1",
   "10",
   "18",
   "19",
   "20",
   "24",
   "25",
   "3",
   "9"
  ]
 },
 "97": {
  "name": "AVCO 5026-H/CG (STAB-II) [char]",
  "database": "NASA JSC PathFinder Materials",
  "category": "Phenolic-Phenolics",
  "composition": "Phenolic microballoons, Novolac Resin, Phenolic 3/8\" honeycomb cells",
  "manufacturer": "AVCO",
  "props": [
   [
    "Density",
    "3.20e+02",
    "kg/m^3",
    "N/A",
    "unknown",
    "assumed/assumed"
   ],
   [
    "Thermal Conductivity (Isotropic)",
    "7.96e-02",
    "W/m-K",
    "N/A",
    "unknown",
    "TRUE"
   ],
   [
    "Specific Heat",
    "1.55e+03",
    "J/kg-K",
    "N/A",
    "unknown",
    "nonstp"
   ],
   [
    "Emissivity",
    "0.65",
    "-",
    "N/A",
    "unknown",
    "assumed/assumed"
   ],
   [
    "Ablating Temperature",
    "5.89e+02",
    "K",
    "N/A",
    "unknown",
    "assumed/assumed"
   ],
   [
    "Charring Temperature",
    "8.11e+02",
    "K",
    "N/A",
    "unknown",
    "assumed/assumed"
   ],
   [
    "Recession Temperature",
    "1.24e+03",
    "K",
    "N/A",
    "unknown",
    "assumed/assumed"
   ],
   [
    "Heat of Pyrolysis",
    "4.19e+05",
    "J/kg",
    "N/A",
    "unknown",
    "assumed/assumed"
   ],
   [
    "Pyrolysis Gas Specific Heat",
    "2.09e+03",
    "J/kg-K",
    "N/A",
    "unknown",
    "assumed/assumed"
   ]
  ],
  "prop_links": [
   "1",
   "10",
   "18",
   "19",
   "20",
   "24",
   "25",
   "3",
   "9"
  ]
 },
 "98": {
  "name": "AVCO 5026-H/CG (Rockwell) [virgin]",
  "database": "NASA JSC PathFinder Materials",
  "category": "Phenolic-Phenolics",
  "composition": "Phenolic microballoons, Novolac Resin, Phenolic 3/8\" honeycomb cells",
  "manufacturer": "AVCO",
  "props": [
   [
    "Density",
    "5.13e+02",
    "kg/m^3",
    "N/A",
    "unknown",
    "assumed/assumed"
   ],
   [
    "Thermal Conductivity (Isotropic)1",
    "1.90e-01",
    "W/m-K",
    "N/A",
    "unknown",
    "TRUE"
   ],
   [
    "Specific Heat",
    "1.17e+03",
    "J/kg-K",
    "N/A",
    "unknown",
    "interpolated(T)"
   ],
   [
    "Emissivity",
    "0.74",
    "-",
    "N/A",
    "unknown",
    "assumed/assumed"
   ],
   [
    "Ablating Temperature",
    "5.33e+02",
    "K",
    "N/A",
    "unknown",
    "assumed/assumed"
   ],
   [
    "Heat of Pyrolysis",
    "1.86e+06",
    "J/kg",
    "N/A",
    "unknown",
    "assumed/assumed"
   ],
   [
    "Pyrolysis Gas Specific Heat",
    "0.0",
    "J/kg-K",
    "N/A",
    "unknown",
    "assumed/assumed"
   ]
  ],
  "prop_links": [
   "1",
   "10",
   "18",
   "24",
   "25",
   "3",
   "9"
  ]
 },
 "99": {
  "name": "AVCO 5026-H/CG (Rockwell) [char]",
  "database": "NASA JSC PathFinder Materials",
  "category": "Phenolic-Phenolics",
  "composition": "Phenolic microballoons, Novolac Resin, Phenolic 3/8\" honeycomb cells",
  "manufacturer": "AVCO",
  "props": [
   [
    "Density",
    "2.56e+02",
    "kg/m^3",
    "N/A",
    "unknown",
    "assumed/assumed"
   ],
   [
    "Thermal Conductivity (Isotropic)1",
    "7.48e-01",
    "W/m-K",
    "N/A",
    "unknown",
    "nonstp"
   ],
   [
    "Specific Heat",
    "1.17e+03",
    "J/kg-K",
    "N/A",
    "unknown",
    "interpolated(T)"
   ],
   [
    "Emissivity",
    "0.7",
    "-",
    "N/A",
    "unknown",
    "assumed/assumed"
   ],
   [
    "Ablating Temperature",
    "5.33e+02",
    "K",
    "N/A",
    "unknown",
    "assumed/assumed"
   ],
   [
    "Heat of Pyrolysis",
    "1.86e+06",
    "J/kg",
    "N/A",
    "unknown",
    "assumed/assumed"
   ],
   [
    "Pyrolysis Gas Specific Heat",
    "0.0",
    "J/kg-K",
    "N/A",
    "unknown",
    "assumed/assumed"
   ]
  ],
  "prop_links": [
   "1",
   "10",
   "18",
   "24",
   "25",
   "3",
   "9"
  ]
 },
 "100": {
  "name": "Avcoat 5026-39H/CG [virgin]",
  "database": "NASA JSC PathFinder Materials",
  "category": "Phenolic-Phenolics",
  "composition": "N/A",
  "manufacturer": "N/A",
  "props": [
   [
    "Density",
    "5.29e+02",
    "kg/m^3",
    "N/A",
    "unknown",
    "assumed/assumed"
   ],
   [
    "Thermal Conductivity (Isotropic)",
    "2.42e-01",
    "W/m-K",
    "N/A",
    "unknown",
    "TRUE"
   ],
   [
    "Specific Heat",
    "1.61e+03",
    "J/kg-K",
    "N/A",
    "unknown",
    "TRUE"
   ],
   [
    "Emissivity",
    "6.67e-01",
    "-",
    "N/A",
    "unknown",
    "assumed/assumed"
   ],
   [
    "Pyrolysis Gas Specific Heat",
    "2.30e+03",
    "J/kg-K",
    "N/A",
    "unknown",
    "TRUE"
   ],
   [
    "Combustion Enthalpy",
    "2.76e+07",
    "J/kg",
    "N/A",
    "unknown",
    "assumed/assumed"
   ],
   [
    "Heat of Vaporization",
    "2.65e+07",
    "J/kg",
    "N/A",
    "unknown",
    "assumed/assumed"
   ],
   [
    "Heat of Decomposition",
    "1.16e+06",
    "J/kg",
    "N/A",
    "unknown",
    "assumed/assumed"
   ],
   [
    "Blowing Correction (laminar heating)",
    "0.7",
    "-",
    "N/A",
    "unknown",
    "assumed/assumed"
   ],
   [
    "Blowing Correction (turbulent heating)",
    "0.37",
    "-",
    "N/A",
    "unknown",
    "assumed/assumed"
   ]
  ],
  "prop_links": []
 },
 "101": {
  "name": "Avcoat 5026-39H/CG [char]",
  "database": "NASA JSC PathFinder Materials",
  "category": "Phenolic-Phenolics",
  "composition": "N/A",
  "manufacturer": "N/A",
  "props": [
   [
    "Density",
    "2.64e+02",
    "kg/m^3",
    "N/A",
    "unknown",
    "assumed/assumed"
   ],
   [
    "Thermal Conductivity (Isotropic)",
    "2.42e-01",
    "W/m-K",
    "N/A",
    "unknown",
    "TRUE"
   ],
   [
    "Specific Heat",
    "2.74e+03",
    "J/kg-K",
    "N/A",
    "unknown",
    "nonstp/assumed"
   ],
   [
    "Emissivity",
    "0.49",
    "-",
    "N/A",
    "unknown",
    "assumed/assumed"
   ],
   [
    "Pyrolysis Gas Specific Heat",
    "2.30e+03",
    "J/kg-K",
    "N/A",
    "unknown",
    "TRUE"
   ],
   [
    "Combustion Enthalpy",
    "2.76e+07",
    "J/kg",
    "N/A",
    "unknown",
    "assumed/assumed"
   ],
   [
    "Heat of Vaporization",
    "2.65e+07",
    "J/kg",
    "N/A",
    "unknown",
    "assumed/assumed"
   ],
   [
    "Heat of Decomposition",
    "1.16e+06",
    "J/kg",
    "N/A",
    "unknown",
    "assumed/assumed"
   ],
   [
    "Blowing Correction (laminar heating)",
    "0.7",
    "-",
    "N/A",
    "unknown",
    "assumed/assumed"
   ],
   [
    "Blowing Correction (turbulent heating)",
    "0.37",
    "-",
    "N/A",
    "unknown",
    "assumed/assumed"
   ]
  ],
  "prop_links": []
 },
 "102": {
  "name": "DEN-438 + Glass & Microballoons",
  "database": "NASA JSC PathFinder Materials",
  "category": "Phenolic-Phenolics",
  "composition": "Anhydride-Cured Epoxy Novolac, Epoxy Novolec 53.6%, Nadic Methyl Anhydride 45.6%, DMP-30 Catalyst 0.8%, Glass Microballoons Undetermined",
  "manufacturer": "Dow Chemical",
  "props": [
   [
    "Density",
    "6.10e+02",
    "kg/m^3",
    "N/A",
    "unknown",
    "TRUE"
   ],
   [
    "Thermal Conductivity (Isotropic)",
