Repository: armscontrolwonk/GUI-Flyout-Implementation

# Thrusty — Booster & Reentry Trajectory Simulator

Thrusty is a 3-DOF trajectory and reentry-survivability tool for **boosters**
(things that go up) and **reentry objects** (things that come down), implemented
as a Python/Tkinter desktop application. It is usage-neutral: the same models
serve ballistic missiles, space launch vehicles, sounding rockets, and reentry
bodies.

It is modelled after Geoffrey Forden's MATLAB tool
(*Simulating the Operation of Ballistic Missiles*, Science & Global Security, 2007);
the design was inferred from that program's file structure and the paper, and
the code written independently (see *Lineage* in [`NOTICE.md`](NOTICE.md)).

File: data/tpsx/catalog.json (part 4 of 7)
    "assumed/assumed"
   ]
  ],
  "prop_links": [
    "1.40e-01",
    "W/m-K",
    "N/A",
    "unknown",
    "nonstp"
   ],
   [
    "Specific Heat",
    "9.50e+02",
    "J/kg-K",
    "N/A",
    "unknown",
    "TRUE"
   ]
  ],
  "prop_links": [
   "1",
   "3",
   "9"
  ]
 },
 "103": {
  "name": "DEN-438",
  "database": "NASA JSC PathFinder Materials",
  "category": "Phenolic-Phenolics",
  "composition": "Anhydride-Cured Epoxy Novolac, Epoxy Novolec 53.6%, Nadic Methyl Anhydride 45.6%, DMP-30 Catalyst 0.8%",
  "manufacturer": "Dow Chemical",
  "props": [
   [
    "Density",
    "1.24e+03",
    "kg/m^3",
    "N/A",
    "unknown",
    "TRUE"
   ],
   [
    "Thermal Conductivity (Isotropic)",
    "2.08e-01",
    "W/m-K",
    "N/A",
    "unknown",
    "nonstp"
   ],
   [
    "Specific Heat",
    "1.15e+03",
    "J/kg-K",
    "N/A",
    "unknown",
    "TRUE"
   ]
  ],
  "prop_links": [
   "1",
   "3",
   "9"
  ]
 },
 "104": {
  "name": "DEN-438 + Chopped Glass",
  "database": "NASA JSC PathFinder Materials",
  "category": "Phenolic-Phenolics",
  "composition": "Anhydride-Cured Epoxy Novolac, Epoxy Novolec 45.6%, Nadic Methyl Anhydride 38.7%, DMP-30 Catalyst 0.7%, Chopped Glass 15.0%",
  "manufacturer": "Dow Chemical",
  "props": [
   [
    "Density",
    "1.33e+03",
    "kg/m^3",
    "N/A",
    "unknown",
    "TRUE"
   ],
   [
    "Thermal Conductivity (Isotropic)",
    "2.25e-01",
    "W/m-K",
    "N/A",
    "unknown",
    "nonstp"
   ],
   [
    "Specific Heat",
    "9.76e+02",
    "J/kg-K",
    "N/A",
    "unknown",
    "TRUE"
   ]
  ],
  "prop_links": [
   "1",
   "3",
   "9"
  ]
 },
 "105": {
  "name": "5055 [virgin]",
  "database": "NASA JSC PathFinder Materials",
  "category": "Carbon-Phenolics",
  "composition": "Hitco COA-1 cloth; filled phenolic resin, 33.8%; compression molded",
  "manufacturer": "H.I. Thompson, U.S. Polymeric",
  "props": [
   [
    "Density",
    "1.46e+03",
    "kg/m^3",
    "N/A",
    "unknown",
    "assumed/assumed"
   ],
   [
    "Thermal Conductivity (Isotropic)",
    "1.02e+00",
    "W/m-K",
    "N/A",
    "unknown",
    "nonstp/assumed"
   ],
   [
    "Specific Heat",
    "1.06e+03",
    "J/kg-K",
    "N/A",
    "unknown",
    "nonstp/assumed"
   ]
  ],
  "prop_links": [
   "1",
   "3",
   "9"
  ]
 },
 "106": {
  "name": "5055 [char]",
  "database": "NASA JSC PathFinder Materials",
  "category": "Carbon-Phenolics",
  "composition": "Hitco COA-1 cloth; filled phenolic resin, 33.8%; compression molded",
  "manufacturer": "H.I. Thompson, U.S. Polymeric",
  "props": [
   [
    "Density",
    "1.28e+03",
    "kg/m^3",
    "N/A",
    "unknown",
    "assumed/assumed"
   ],
   [
    "Thermal Conductivity (Isotropic)1",
    "1.38e+00",
    "W/m-K",
    "N/A",
    "unknown",
    "nonstp"
   ],
   [
    "Specific Heat2",
    "9.21e+02",
    "J/kg-K",
    "N/A",
    "unknown",
    "nonstp"
   ]
  ],
  "prop_links": [
   "1",
   "3",
   "9"
  ]
 },
 "107": {
  "name": "Carbon-Phenolic (Davy et al.) [virgin]",
  "database": "NASA JSC PathFinder Materials",
  "category": "Carbon-Phenolics",
  "composition": "N/A",
  "manufacturer": "N/A",
  "props": [
   [
    "Density",
    "9.73e+02",
    "kg/m^3",
    "N/A",
    "unknown",
    "assumed/assumed"
   ],
   [
    "Thermal Conductivity (Isotropic)",
    "1.22e+00",
    "W/m-K",
    "N/A",
    "unknown",
    "TRUE"
   ],
   [
    "Specific Heat",
    "8.79e+02",
    "J/kg-K",
    "N/A",
    "unknown",
    "TRUE"
   ]
  ],
  "prop_links": [
   "1",
   "3",
   "9"
  ]
 },
 "108": {
  "name": "Carbon-Phenolic (Davy et al.) [char]",
  "database": "NASA JSC PathFinder Materials",
  "category": "Carbon-Phenolics",
  "composition": "N/A",
  "manufacturer": "N/A",
  "props": [
   [
    "Density",
    "5.19e+02",
    "kg/m^3",
    "N/A",
    "unknown",
    "assumed/assumed"
   ],
   [
    "Thermal Conductivity (Isotropic)",
    "1.43e+00",
    "W/m-K",
    "N/A",
    "unknown",
    "TRUE"
   ],
   [
    "Specific Heat",
    "8.79e+02",
    "J/kg-K",
    "N/A",
    "unknown",
    "TRUE"
   ]
  ],
  "prop_links": [
   "1",
   "3",
   "9"
  ]
 },
 "109": {
  "name": "G-1-A",
  "database": "NASA JSC PathFinder Materials",
  "category": "Carbon-Phenolics",
  "composition": "Graphite fabric; phenolic pyrolyzed; vacuum bag molded",
  "manufacturer": "LTV",
  "props": [
   [
    "Density",
    "1.02e+03",
    "kg/m^3",
    "N/A",
    "unknown",
    "assumed/assumed"
   ],
   [
    "Thermal Conductivity (Isotropic)",
    "1.44e+00",
    "W/m-K",
    "N/A",
    "unknown",
    "nonstp"
   ],
   [
    "Specific Heat",
    "1.26e+03",
    "J/kg-K",
    "N/A",
    "unknown",
    "nonstp"
   ],
   [
    "Emissivity",
    "0.77",
    "-",
    "N/A",
    "unknown",
    "nonstp"
   ]
  ],
  "prop_links": [
   "1",
   "10",
   "3",
   "9"
  ]
 },
 "110": {
  "name": "G-1-C",
  "database": "NASA JSC PathFinder Materials",
  "category": "Carbon-Phenolics",
  "composition": "Graphite fabric; phenolic pyrolyzed; press molded, pyrolyzed,re-impregnated & re-pyrolyzed",
  "manufacturer": "LTV",
  "props": [
   [
    "Density",
    "1.19e+03",
    "kg/m^3",
    "N/A",
    "unknown",
    "assumed/assumed"
   ],
   [
    "Specific Heat",
    "7.34e+02",
    "J/kg-K",
    "N/A",
    "unknown",
    "interpolated(T)"
   ]
  ],
  "prop_links": [
   "1",
   "9"
  ]
 },
 "111": {
  "name": "V4B carbon & SC-1008 resin",
  "database": "NASA JSC PathFinder Materials",
  "category": "Carbon-Phenolics",
  "composition": "V4B carbon-phenolic; SC-1008 phenolic resin, (35-47); molded 3-D",
  "manufacturer": "AVCO Corp.",
  "props": [
   [
    "Density",
    "1.34e+03",
    "kg/m^3",
    "N/A",
    "unknown",
    "assumed/assumed"
   ],
   [
    "Thermal Conductivity (Isotropic)",
    "8.13e-01",
    "W/m-K",
    "N/A",
    "unknown",
    "nonstp"
   ],
   [
    "Specific Heat",
    "1.05e+03",
    "J/kg-K",
    "N/A",
    "unknown",
    "assumed/assumed"
   ]
  ],
  "prop_links": [
   "1",
   "3",
   "9"
  ]
 },
 "112": {
  "name": "X-6400",
  "database": "NASA JSC PathFinder Materials",
  "category": "Carbon-Phenolics",
  "composition": "V4C carbon cloth; SC-1008 phenolic resin, 40%; T.W.-20\u00a1, Compression molded",
  "manufacturer": "AVCO; Fiberite.",
  "props": [
   [
    "Density",
    "1.35e+03",
    "kg/m^3",
    "N/A",
    "unknown",
    "assumed/assumed"
   ],
   [
    "Thermal Conductivity (Isotropic)",
    "4.50e-01",
    "W/m-K",
    "N/A",
    "unknown",
    "nonstp/assumed"
   ],
   [
    "Specific Heat",
    "1.63e+03",
    "J/kg-K",
    "N/A",
    "unknown",
    "nonstp/assumed"
   ]
  ],
  "prop_links": [
   "1",
   "3",
   "9"
  ]
 },
 "113": {
  "name": "Narmco 4028",
  "database": "NASA JSC PathFinder Materials",
  "category": "Carbon-Phenolics",
  "composition": "carbon fiber (50%) reinforced phenolic; molded",
  "manufacturer": "Whittaker Corp./Narmco Materials Div.",
  "props": [
   [
    "Density",
    "1.39e+03",
    "kg/m^3",
    "N/A",
    "unknown",
    "TRUE"
   ],
   [
    "Thermal Conductivity (Isotropic)",
    "3.67e-01",
    "W/m-K",
    "N/A",
    "unknown",
    "TRUE"
   ],
   [
    "Specific Heat",
    "1.12e+03",
    "J/kg-K",
    "N/A",
    "unknown",
    "TRUE"
   ]
  ],
  "prop_links": [
   "1",
   "3",
   "9"
  ]
 },
 "114": {
  "name": "X6101A [virgin]",
  "database": "NASA JSC PathFinder Materials",
  "category": "Carbon-Phenolics",
  "composition": "NOMEX carbon cloth; SC-1008 phenolic resin 27%, Compression molded",
  "manufacturer": "AVCO & Lewcott",
  "props": [
   [
    "Density",
    "1.37e+03",
    "kg/m^3",
    "N/A",
    "unknown",
    "assumed/assumed"
   ],
   [
    "Thermal Conductivity (Isotropic)",
    "5.19e-01",
    "W/m-K",
    "N/A",
    "unknown",
    "nonstp"
   ],
   [
    "Specific Heat",
    "1.31e+03",
    "J/kg-K",
    "N/A",
    "unknown",
    "nonstp/assumed"
   ]
  ],
  "prop_links": [
   "1",
   "3",
   "9"
  ]
 },
 "115": {
  "name": "X6101A [char]",
  "database": "NASA JSC PathFinder Materials",
  "category": "Carbon-Phenolics",
  "composition": "NOMEX carbon cloth; SC-1008 phenolic resin 27%, Compression molded",
  "manufacturer": "AVCO & Lewcott",
  "props": [
   [
    "Density",
    "1.05e+03",
    "kg/m^3",
    "N/A",
    "unknown",
    "assumed/assumed"
   ],
   [
    "Thermal Conductivity (Isotropic)1",
    "8.65e-01",
    "W/m-K",
    "N/A",
    "unknown",
    "nonstp"
   ],
   [
    "Specific Heat2",
    "8.16e+02",
    "J/kg-K",
    "N/A",
    "unknown",
    "nonstp"
   ]
  ],
  "prop_links": [
   "1",
   "3",
   "9"
  ]
 },
 "116": {
  "name": "X6002B [virgin]",
  "database": "NASA JSC PathFinder Materials",
  "category": "Carbon-Phenolics",
  "composition": "Hitco CCA-1 carbon cloth; SC-1008 phenolic resin, 39%; compression molded",
  "manufacturer": "AVCO, H. I. Thompson, U.S. Polymeric",
  "props": [
   [
    "Density",
    "1.40e+03",
    "kg/m^3",
    "N/A",
    "unknown",
    "assumed/assumed"
   ],
   [
    "Thermal Conductivity (Isotropic)",
    "1.02e+00",
    "W/m-K",
    "N/A",
    "unknown",
    "nonstp/assumed"
   ],
   [
    "Specific Heat",
    "1.05e+03",
    "J/kg-K",
    "N/A",
    "unknown",
    "nonstp/assumed"
   ]
  ],
  "prop_links": [
   "1",
   "3",
   "9"
  ]
 },
 "117": {
  "name": "X6002B [char]",
  "database": "NASA JSC PathFinder Materials",
  "category": "Carbon-Phenolics",
  "composition": "Hitco CCA-1 carbon cloth; SC-1008 phenolic resin, 39%; compression molded",
  "manufacturer": "AVCO, H. I. Thompson, U.S. Polymeric",
  "props": [
   [
    "Density",
    "1.20e+03",
    "kg/m^3",
    "N/A",
    "unknown",
    "assumed/assumed"
   ],
   [
    "Thermal Conductivity (Isotropic)1",
    "9.00e-01",
    "W/m-K",
    "N/A",
    "unknown",
    "nonstp"
   ],
   [
    "Specific Heat2",
    "8.67e+02",
    "J/kg-K",
    "N/A",
    "unknown",
    "nonstp"
   ]
  ],
  "prop_links": [
   "1",
   "3",
   "9"
  ]
 },
 "118": {
  "name": "R-6300 [virgin]",
  "database": "NASA JSC PathFinder Materials",
  "category": "Carbon-Phenolics",
  "composition": "Pluton B carbon cloth; SC-1008 phenolic resin, 35%; Compression molded",
  "manufacturer": "Fiberite Corp.",
  "props": [
   [
    "Density",
    "1.42e+03",
    "kg/m^3",
    "N/A",
    "unknown",
    "assumed/assumed"
   ],
   [
    "Thermal Conductivity (Isotropic)",
    "7.10e-01",
    "W/m-K",
    "N/A",
    "unknown",
    "nonstp/assumed"
   ],
   [
    "Specific Heat",
    "1.42e+03",
    "J/kg-K",
    "N/A",
    "unknown",
    "nonstp/assumed"
   ]
  ],
  "prop_links": [
   "1",
   "3",
   "9"
  ]
 },
 "119": {
  "name": "R-6300 [char]",
  "database": "NASA JSC PathFinder Materials",
  "category": "Carbon-Phenolics",
  "composition": "Pluton B carbon cloth; SC-1008 phenolic resin, 35%; Compression molded",
  "manufacturer": "Fiberite Corp.",
  "props": [
   [
    "Density",
    "1.24e+03",
    "kg/m^3",
    "N/A",
    "unknown",
    "assumed/assumed"
   ],
   [
    "Thermal Conductivity (Isotropic)1",
    "7.62e-01",
    "W/m-K",
    "N/A",
    "unknown",
    "nonstp"
   ],
   [
    "Specific Heat2",
    "9.63e+02",
    "J/kg-K",
    "N/A",
    "unknown",
    "nonstp"
   ]
  ],
  "prop_links": [
   "1",
   "3",
   "9"
  ]
 },
 "120": {
  "name": "X6002D [virgin]",
  "database": "NASA JSC PathFinder Materials",
  "category": "Carbon-Phenolics",
  "composition": "Pluton B carbon cloth; SC-1008 phenolic resin 38.7%; compression molded",
  "manufacturer": "AVCO Corp.",
  "props": [
   [
    "Density",
    "1.42e+03",
    "kg/m^3",
    "N/A",
    "unknown",
    "assumed/assumed"
   ],
   [
    "Thermal Conductivity (Isotropic)",
    "8.65e-01",
    "W/m-K",
    "N/A",
    "unknown",
    "nonstp/assumed"
   ],
   [
    "Specific Heat",
    "1.07e+03",
    "J/kg-K",
    "N/A",
    "unknown",
    "nonstp/assumed"
   ]
  ],
  "prop_links": [
   "1",
   "3",
   "9"
  ]
 },
 "121": {
  "name": "X6002D [char]",
  "database": "NASA JSC PathFinder Materials",
  "category": "Carbon-Phenolics",
  "composition": "Pluton B carbon cloth; SC-1008 phenolic resin 38.7%; compression molded",
  "manufacturer": "AVCO Corp.",
  "props": [
   [
    "Density",
    "1.16e+03",
    "kg/m^3",
    "N/A",
    "unknown",
    "assumed/assumed"
   ],
   [
    "Thermal Conductivity (Isotropic)1",
    "7.62e-01",
    "W/m-K",
    "N/A",
    "unknown",
    "nonstp"
   ],
   [
    "Specific Heat2",
    "8.88e+02",
    "J/kg-K",
    "N/A",
    "unknown",
    "nonstp"
   ]
  ],
  "prop_links": [
   "1",
   "3",
   "9"
  ]
 },
 "122": {
  "name": "FM5014",
  "database": "NASA JSC PathFinder Materials",
  "category": "Carbon-Phenolics",
  "composition": "WCA Graphite & MIL-R9299 phenolic (37.5%)",
  "manufacturer": "U. S. Polymeric",
  "props": [
   [
    "Density",
    "1.44e+03",
    "kg/m^3",
    "N/A",
    "unknown",
    "assumed/assumed"
   ],
   [
    "Thermal Conductivity (Thru-the-Thickness)",
    "9.00e-01",
    "W/m-K",
    "N/A",
    "unknown",
    "nonstp/assumed"
   ],
   [
    "Thermal Conductivity (In-Plane)",
    "1.44e+00",
    "W/m-K",
    "N/A",
    "unknown",
    "nonstp/assumed"
   ],
   [
    "Specific Heat",
    "9.21e+02",
    "J/kg-K",
    "N/A",
    "unknown",
    "nonstp/assumed"
   ],
   [
    "Emissivity",
    "0.85",
    "-",
    "N/A",
    "unknown",
    "assumed/assumed"
   ]
  ],
  "prop_links": [
   "1",
   "10",
   "4",
   "5",
   "9"
  ]
 },
 "123": {
  "name": "4047 [virgin]",
  "database": "NASA JSC PathFinder Materials",
  "category": "Carbon-Phenolics",
  "composition": "Hitco CCA 1-1641 carbon cloth; filled phenolic resin, 35%; Compression molded",
  "manufacturer": "Unknown",
  "props": [
   [
    "Density",
    "1.44e+03",
    "kg/m^3",
    "N/A",
    "unknown",
    "assumed/assumed"
   ],
   [
    "Thermal Conductivity (Isotropic)",
    "1.09e+00",
    "W/m-K",
    "N/A",
    "unknown",
    "nonstp/assumed"
   ],
   [
    "Specific Heat",
    "1.17e+03",
    "J/kg-K",
    "N/A",
    "unknown",
    "nonstp/assumed"
   ]
  ],
  "prop_links": [
   "1",
   "3",
   "9"
  ]
 },
 "124": {
  "name": "4047 [char]",
  "database": "NASA JSC PathFinder Materials",
  "category": "Carbon-Phenolics",
  "composition": "Hitco CCA 1-1641 carbon cloth; filled phenolic resin, 35%; Compression molded",
  "manufacturer": "Unknown",
  "props": [
   [
    "Density",
    "1.24e+03",
    "kg/m^3",
    "N/A",
    "unknown",
    "assumed/assumed"
   ],
   [
    "Thermal Conductivity (Isotropic)1",
    "1.04e+00",
    "W/m-K",
    "N/A",
    "unknown",
    "nonstp"
   ],
   [
    "Specific Heat2",
    "8.08e+02",
    "J/kg-K",
    "N/A",
    "unknown",
    "nonstp"
   ]
  ],
  "prop_links": [
   "1",
   "3",
   "9"
  ]
 },
 "125": {
  "name": "Carbon-Phenolic (GE) [virgin]",
  "database": "NASA JSC PathFinder Materials",
  "category": "Carbon-Phenolics",
  "composition": "(not specified)",
  "manufacturer": "General Electric",
  "props": [
   [
    "Density",
    "1.45e+03",
    "kg/m^3",
    "N/A",
    "unknown",
    "assumed/assumed"
   ],
   [
    "Thermal Conductivity (Isotropic)",
    "6.23e-01",
    "W/m-K",
    "N/A",
    "unknown",
    "TRUE"
   ],
   [
    "Specific Heat",
    "7.95e+02",
    "J/kg-K",
    "N/A",
    "unknown",
    "TRUE"
   ],
   [
    "Emissivity",
    "0.85",
    "-",
    "N/A",
    "unknown",
    "assumed/assumed"
   ]
  ],
  "prop_links": [
   "1",
   "10",
   "3",
   "9"
  ]
 },
 "126": {
  "name": "Carbon-Phenolic (GE) [char]",
  "database": "NASA JSC PathFinder Materials",
  "category": "Carbon-Phenolics",
  "composition": "(not specified)",
  "manufacturer": "General Electric",
  "props": [
   [
    "Density",
    "1.45e+03",
    "kg/m^3",
    "N/A",
    "unknown",
    "assumed/assumed"
   ],
   [
    "Thermal Conductivity (Isotropic)",
    "8.10e-01",
    "W/m-K",
    "N/A",
    "unknown",
    "nonstp"
   ],
   [
    "Specific Heat",
    "7.95e+02",
    "J/kg-K",
    "N/A",
    "unknown",
    "TRUE"
   ],
   [
    "Emissivity",
    "0.85",
    "-",
    "N/A",
    "unknown",
    "assumed/assumed"
   ]
  ],
  "prop_links": [
   "1",
   "10",
   "3",
   "9"
  ]
 },
 "127": {
  "name": "5055A [virgin]",
  "database": "NASA JSC PathFinder Materials",
  "category": "Carbon-Phenolics",
  "composition": "Hitco CCA-1-1641 carbon cloth; filled phenolic resin, 34%; Rosette molded",
  "manufacturer": "H.I. Thompson, U.S. Polymeric",
  "props": [
   [
    "Density",
    "1.48e+03",
    "kg/m^3",
    "N/A",
    "unknown",
    "assumed/assumed"
   ],
   [
    "Thermal Conductivity (Isotropic)",
    "9.17e-01",
    "W/m-K",
    "N/A",
    "unknown",
    "nonstp/assumed"
   ],
   [
    "Specific Heat",
    "1.02e+03",
    "J/kg-K",
    "N/A",
    "unknown",
    "nonstp/assumed"
   ]
  ],
  "prop_links": [
   "1",
   "3",
   "9"
  ]
 },
 "128": {
  "name": "5055A [char]",
  "database": "NASA JSC PathFinder Materials",
  "category": "Carbon-Phenolics",
  "composition": "Hitco CCA-1-1641 carbon cloth; filled phenolic resin, 34%; Rosette molded",
  "manufacturer": "H.I. Thompson, U.S. Polymeric",
  "props": [
   [
    "Density",
    "1.24e+03",
    "kg/m^3",
    "N/A",
    "unknown",
    "assumed/assumed"
   ],
   [
    "Thermal Conductivity (Isotropic)1",
    "1.38e+00",
    "W/m-K",
    "N/A",
    "unknown",
    "nonstp"
   ],
   [
    "Specific Heat2",
    "9.71e+02",
    "J/kg-K",
    "N/A",
    "unknown",
    "nonstp"
   ]
  ],
  "prop_links": [
   "1",
   "3",
   "9"
  ]
 },
 "129": {
  "name": "OTWR [virgin]",
  "database": "NASA JSC PathFinder Materials",
  "category": "Carbon-Phenolics",
  "composition": "Refrasil cloth; SC-1008 phenolic resin, 35%; compression molded",
  "manufacturer": "H.I. Thompson, TRW, AVCO",
  "props": [
   [
    "Density",
    "1.67e+03",
    "kg/m^3",
    "N/A",
    "unknown",
    "assumed/assumed"
   ],
   [
    "Thermal Conductivity (Isotropic)",
    "5.02e-01",
    "W/m-K",
    "N/A",
    "unknown",
    "nonstp/assumed"
   ],
   [
    "Specific Heat",
    "1.17e+03",
    "J/kg-K",
    "N/A",
    "unknown",
    "nonstp/assumed"
   ]
  ],
  "prop_links": [
   "1",
   "3",
   "9"
  ]
 },
 "130": {
  "name": "OTWR [char]",
  "database": "NASA JSC PathFinder Materials",
  "category": "Carbon-Phenolics",
  "composition": "Refrasil cloth; SC-1008 phenolic resin, 35%; compression molded",
  "manufacturer": "H.I. Thompson, TRW, AVCO",
  "props": [
   [
    "Density",
    "1.51e+03",
    "kg/m^3",
    "N/A",
    "unknown",
    "assumed/assumed"
   ],
   [
    "Thermal Conductivity (Isotropic)1",
    "4.27e-01",
    "W/m-K",
    "N/A",
    "unknown",
    "nonstp"
   ],
   [
    "Specific Heat2",
    "8.58e+02",
    "J/kg-K",
    "N/A",
    "unknown",
    "nonstp"
   ]
  ],
  "prop_links": [
   "1",
   "3",
   "9"
  ]
 },
 "131": {
  "name": "G-1-CM",
  "database": "NASA JSC PathFinder Materials",
  "category": "Carbon-Phenolics",
  "composition": "Graphite fabric; phenolic pyrolyzed; press molded, pyrolyzed, re-molded, re-pyrolyzed; coated with Si and SiC",
  "manufacturer": "LTV",
  "props": [
   [
    "Density",
    "2.05e+03",
    "kg/m^3",
    "N/A",
    "unknown",
    "assumed/assumed"
   ]
  ],
  "prop_links": [
   "1"
  ]
 },
 "132": {
  "name": "Graphite Cloth/Epoxy Resin [virgin]",
  "database": "NASA JSC PathFinder Materials",
  "category": "Carbon-Phenolics",
  "composition": "Graphite Cloth/Epoxy Resin",
  "manufacturer": "Unknown",
  "props": [
   [
    "Density",
    "1.39e+03",
    "kg/m^3",
    "1.12e+02",
    "unknown",
    "assumed/assumed"
   ],
   [
    "Thermal Conductivity (Isotropic)",
    "2.60e+00",
    "W/m-K",
    "N/A",
    "unknown",
    "nonstp"
   ],
   [
    "Specific Heat",
    "1.00e+03",
    "J/kg-K",
    "N/A",
    "unknown",
    "nonstp"
   ]
  ],
  "prop_links": [
   "1",
   "3",
   "9"
  ]
 },
 "133": {
  "name": "Graphite Cloth/Epoxy Resin [char]",
  "database": "NASA JSC PathFinder Materials",
  "category": "Carbon-Phenolics",
  "composition": "Graphite Cloth/Epoxy Resin",
  "manufacturer": "Unknown",
  "props": [
   [
    "Density",
    "1.22e+03",
    "kg/m^3",
    "96.0",
    "unknown",
    "assumed/assumed"
   ],
   [
    "Thermal Conductivity (Isotropic)",
    "2.60e+00",
    "W/m-K",
    "N/A",
    "unknown",
    "nonstp"
   ],
   [
    "Specific Heat",
    "1.00e+03",
    "J/kg-K",
    "N/A",
    "unknown",
    "nonstp"
   ]
  ],
  "prop_links": [
   "1",
   "3",
   "9"
  ]
 },
 "134": {
  "name": "Graphite Cloth/Phenolic Resin [virgin]",
  "database": "NASA JSC PathFinder Materials",
  "category": "Carbon-Phenolics",
  "composition": "Graphite Cloth/Phenolic Resin",
  "manufacturer": "Unknown",
  "props": [
   [
    "Density",
    "1.39e+03",
    "kg/m^3",
    "1.12e+02",
    "unknown",
    "assumed/assumed"
   ],
   [
    "Thermal Conductivity (Isotropic)",
    "2.60e+00",
    "W/m-K",
    "N/A",
    "unknown",
    "nonstp"
   ]
  ],
  "prop_links": [
   "1",
   "3"
  ]
 },
 "135": {
  "name": "Graphite Cloth/Phenolic Resin [char]",
  "database": "NASA JSC PathFinder Materials",
  "category": "Carbon-Phenolics",
  "composition": "Graphite Cloth/Phenolic Resin",
  "manufacturer": "Unknown",
  "props": [
   [
    "Density",
    "1.22e+03",
    "kg/m^3",
    "96.0",
    "unknown",
    "assumed/assumed"
   ],
   [
    "Thermal Conductivity (Isotropic)",
    "2.60e+00",
    "W/m-K",
    "N/A",
    "unknown",
    "nonstp"
   ]
  ],
  "prop_links": [
   "1",
   "3"
  ]
 },
 "136": {
  "name": "X6300 [virgin]",
  "database": "NASA JSC PathFinder Materials",
  "category": "Carbon-Phenolics",
  "composition": "Carbon Phenolic",
  "manufacturer": "Unknown",
  "props": [
   [
    "Density",
    "1.44e+03",
    "kg/m^3",
    "N/A",
    "unknown",
    "assumed/assumed"
   ],
   [
    "Thermal Conductivity (Isotropic)",
    "5.71e-01",
    "W/m-K",
    "N/A",
    "unknown",
    "true/assumed"
   ],
   [
    "Specific Heat",
    "1.05e+03",
    "J/kg-K",
    "N/A",
    "unknown",
    "true/assumed"
   ],
   [
    "Emissivity",
    "0.8",
    "-",
    "N/A",
    "unknown",
    "assumed/assumed"
   ],
   [
    "Absorptivity",
    "1.0",
    "-",
    "N/A",
    "unknown",
    "assumed/assumed"
   ],
   [
    "Pyrolysis Gas Specific Heat",
    "6.74e+07",
    "J/kg-K",
    "N/A",
    "unknown",
    "assumed/assumed"
   ],
   [
    "Combustion Enthalpy",
    "3.74e+07",
    "J/kg",
    "N/A",
    "unknown",
    "assumed/assumed"
   ],
   [
    "Heat of Vaporization",
    "2.65e+07",
    "J/kg",
    "N/A",
    "unknown",
    "assumed/assumed"
   ],
   [
    "Heat of Decomposition",
    "9.30e+02",
    "J/kg",
    "N/A",
    "unknown",
    "assumed/assumed"
   ],
   [
    "Blowing Correction (laminar heating)",
    "0.76",
    "-",
    "N/A",
    "unknown",
    "assumed/assumed"
   ],
   [
    "Blowing Correction (turbulent heating)",
    "0.4",
    "-",
    "N/A",
    "unknown",
    "assumed/assumed"
   ]
  ],
  "prop_links": [
   "1",
   "10",
   "11",
   "135",
   "137",
   "25",
   "26",
   "27",
   "28",
   "3",
   "9"
  ]
 },
 "137": {
  "name": "X6300 [char]",
  "database": "NASA JSC PathFinder Materials",
  "category": "Carbon-Phenolics",
  "composition": "Carbon Phenolic",
  "manufacturer": "Unknown",
  "props": [
   [
    "Density",
    "9.61e+02",
    "kg/m^3",
    "N/A",
    "unknown",
    "assumed/assumed"
   ],
   [
    "Thermal Conductivity (Isotropic)",
    "6.49e-01",
    "W/m-K",
    "N/A",
    "unknown",
    "TRUE"
   ],
   [
    "Specific Heat",
    "1.09e+03",
    "J/kg-K",
    "N/A",
    "unknown",
    "nonstp"
   ],
   [
    "Emissivity",
    "0.8",
    "-",
    "N/A",
    "unknown",
    "assumed/assumed"
   ],
   [
    "Absorptivity",
    "1.0",
    "-",
    "N/A",
    "unknown",
    "assumed/assumed"
   ],
   [
    "Pyrolysis Gas Specific Heat",
    "6.74e+07",
    "J/kg-K",
    "N/A",
    "unknown",
    "assumed/assumed"
   ],
   [
    "Combustion Enthalpy",
    "3.74e+07",
    "J/kg",
    "N/A",
    "unknown",
    "assumed/assumed"
   ],
   [
    "Heat of Vaporization",
    "2.65e+07",
    "J/kg",
    "N/A",
    "unknown",
    "assumed/assumed"
   ],
   [
    "Heat of Decomposition",
    "9.30e+02",
    "J/kg",
    "N/A",
    "unknown",
    "assumed/assumed"
   ],
   [
    "Blowing Correction (laminar heating)",
    "0.76",
    "-",
    "N/A",
    "unknown",
    "assumed/assumed"
   ],
   [
    "Blowing Correction (turbulent heating)",
    "0.4",
    "-",
    "N/A",
    "unknown",
    "assumed/assumed"
   ]
  ],
  "prop_links": [
   "1",
   "10",
   "11",
   "135",
   "137",
   "25",
   "26",
   "27",
   "28",
   "3",
   "9"
  ]
 },
 "138": {
  "name": "MX4500 (0)",
  "database": "NASA JSC PathFinder Materials",
  "category": "Carbon-Phenolics",
  "composition": "Graphite Phenolic",
  "manufacturer": "Unknown",
  "props": [
   [
    "Thermal Conductivity (Isotropic)1",
    "1.25e+01",
    "W/m-K",
    "N/A",
    "unknown",
    "TRUE"
   ]
  ],
  "prop_links": [
   "3"
  ]
 },
 "139": {
  "name": "MX4500 (90)",
  "database": "NASA JSC PathFinder Materials",
  "category": "Carbon-Phenolics",
  "composition": "Graphite Phenolic",
  "manufacturer": "Unknown",
  "props": [
   [
    "Thermal Conductivity (Isotropic)1",
    "1.42e+01",
    "W/m-K",
    "N/A",
    "unknown",
    "TRUE"
   ]
  ],
  "prop_links": [
   "3"
  ]
 },
 "140": {
  "name": "MX4926 (0)",
  "database": "NASA JSC PathFinder Materials",
  "category": "Carbon-Phenolics",
  "composition": "Carbon Phenolic",
  "manufacturer": "Unknown",
  "props": [
   [
    "Thermal Conductivity (Isotropic)1",
    "1.18e+01",
    "W/m-K",
    "N/A",
    "unknown",
    "TRUE"
   ]
  ],
  "prop_links": [
   "3"
  ]
 },
 "141": {
  "name": "MX4926 (90)",
  "database": "NASA JSC PathFinder Materials",
  "category": "Carbon-Phenolics",
  "composition": "Carbon Phenolic",
  "manufacturer": "Unknown",
  "props": [
   [
    "Thermal Conductivity (Isotropic)1",
    "1.33e+01",
    "W/m-K",
    "N/A",
    "unknown",
    "TRUE"
   ]
  ],
  "prop_links": [
   "3"
  ]
 },
 "142": {
  "name": "FM5072 (0)",
  "database": "NASA JSC PathFinder Materials",
  "category": "Carbon-Phenolics",
  "composition": "Carbon Phenolic",
  "manufacturer": "Unknown",
  "props": [
   [
    "Thermal Conductivity (Isotropic)1",
    "1.25e+00",
    "W/m-K",
    "N/A",
    "unknown",
    "nonstp"
   ]
  ],
  "prop_links": [
   "3"
  ]
 },
 "143": {
  "name": "FM5072 (90)",
  "database": "NASA JSC PathFinder Materials",
  "category": "Carbon-Phenolics",
  "composition": "Carbon Phenolic",
  "manufacturer": "Unknown",
  "props": [
   [
    "Thermal Conductivity (Isotropic)1",
    "2.42e+00",
    "W/m-K",
    "N/A",
    "unknown",
    "nonstp"
   ]
  ],
  "prop_links": [
   "3"
  ]
 },
 "144": {
  "name": "ATJ",
  "database": "NASA JSC PathFinder Materials",
  "category": "Carbon-Based Ablators",
  "composition": "graphitic carbon, molded",
  "manufacturer": "Union Carbide",
  "props": [
   [
    "Density",
    "1.73e+03",
    "kg/m^3",
    "N/A",
    "unknown",
    "assumed/assumed"
   ],
   [
    "Thermal Conductivity (Thru-the-Thickness)",
    "8.97e+01",
    "W/m-K",
    "N/A",
    "unknown",
    "TRUE"
   ],
   [
    "Thermal Conductivity (In-Plane)",
    "1.18e+02",
    "W/m-K",
    "N/A",
    "unknown",
    "TRUE"
   ],
   [
    "Specific Heat",
    "7.12e+02",
    "J/kg-K",
    "N/A",
    "unknown",
    "TRUE"
   ],
   [
    "Emissivity1",
    "0.77",
    "-",
    "N/A",
    "unknown",
    "assumed/assumed"
   ]
  ],
  "prop_links": [
   "1",
   "10",
   "4",
   "5",
   "9"
  ]
 },
 "145": {
  "name": "CVD",
  "database": "NASA JSC PathFinder Materials",
  "category": "Carbon-Based Ablators",
  "composition": "pyrolytic graphite; polycrystalline, CVD",
  "manufacturer": "Super Temp. Corp; GE; High Temp. Mat.",
  "props": [
   [
    "Density",
    "2.19e+03",
    "kg/m^3",
    "N/A",
    "unknown",
    "assumed/assumed"
   ]
  ],
  "prop_links": [
   "1"
  ]
 },
 "146": {
  "name": "TEFLON/ASTROQUARTZ",
  "database": "NASA JSC PathFinder Materials",
  "category": "Silica-Teflon",
  "composition": "Astroquartz; Teflon; compression molded",
  "manufacturer": "Unknown",
  "props": [
   [
    "Density",
    "2.10e+03",
    "kg/m^3",
    "N/A",
    "unknown",
    "assumed/assumed"
   ],
   [
    "Thermal Conductivity (Isotropic)",
    "4.38e-01",
    "W/m-K",
    "N/A",
    "unknown",
    "nonstp/assumed"
   ],
   [
    "Specific Heat",
    "9.21e+02",
    "J/kg-K",
    "N/A",
    "unknown",
    "nonstp/assumed"
   ]
  ],
  "prop_links": [
   "1",
   "3",
   "9"
  ]
 },
 "147": {
  "name": "Silica & SC100B resin [virgin]",
  "database": "NASA JSC PathFinder Materials",
  "category": "Silica-Phenolic",
  "composition": "silica; SC100B resin, 35%; tension wound, compression molded",
  "manufacturer": "Unknown",
  "props": [
   [
    "Density",
    "1.65e+03",
    "kg/m^3",
    "N/A",
    "unknown",
    "assumed/assumed"
   ],
   [
    "Thermal Conductivity (Isotropic)",
    "4.90e-01",
    "W/m-K",
    "N/A",
    "unknown",
    "nonstp/assumed"
   ],
   [
    "Specific Heat",
    "1.18e+03",
    "J/kg-K",
    "N/A",
    "unknown",
    "nonstp/assumed"
   ]
  ],
  "prop_links": [
   "1",
   "3",
   "9"
  ]
 },
 "148": {
  "name": "Silica & SC100B resin [char]",
  "database": "NASA JSC PathFinder Materials",
  "category": "Silica-Phenolic",
  "composition": "silica; SC100B resin, 35%; tension wound, compression molded",
  "manufacturer": "Unknown",
  "props": [
   [
    "Density",
    "1.65e+03",
    "kg/m^3",
    "N/A",
    "unknown",
    "assumed/assumed"
   ],
   [
    "Thermal Conductivity (Isotropic)1",
    "4.27e-01",
    "W/m-K",
    "N/A",
    "unknown",
    "nonstp/assumed"
   ],
   [
    "Specific Heat2",
    "8.79e+02",
    "J/kg-K",
    "N/A",
    "unknown",
    "nonstp/assumed"
   ]
  ],
  "prop_links": [
   "1",
   "3",
   "9"
  ]
 },
 "149": {
  "name": "DACLOCK 120",
  "database": "NASA JSC PathFinder Materials",
  "category": "Silica-Phenolic",
  "composition": "quartz; SC1008 resin, 24%; 3-D panel data",
  "manufacturer": "McDonnell Douglas",
  "props": [
   [
    "Density",
    "1.68e+03",
    "kg/m^3",
    "N/A",
    "unknown",
    "assumed/assumed"
   ],
   [
    "Thermal Conductivity (Isotropic)",
    "2.82e-01",
    "W/m-K",
    "N/A",
    "unknown",
    "nonstp"
   ],
   [
    "Specific Heat",
    "9.63e+02",
    "J/kg-K",
    "N/A",
    "unknown",
    "nonstp"
   ]
  ],
  "prop_links": [
   "1",
   "3",
   "9"
  ]
 },
 "150": {
  "name": "FM5020",
  "database": "NASA JSC PathFinder Materials",
  "category": "Silica-Phenolic",
  "composition": "chopped silica fabric, 1/2 in x 1/2 in; SC1008 phenolic resin, 31.5%",
  "manufacturer": "U.S. Polymeric (?)",
  "props": [
   [
    "Density",
    "1.71e+03",
    "kg/m^3",
    "N/A",
    "unknown",
    "assumed/assumed"
   ],
   [
    "Thermal Conductivity (Isotropic)",
    "5.57e-01",
    "W/m-K",
    "N/A",
    "unknown",
    "nonstp/assumed"
   ],
   [
    "Specific Heat",
    "1.13e+03",
    "J/kg-K",
    "N/A",
    "unknown",
    "nonstp/assumed"
   ]
  ],
  "prop_links": [
   "1",
   "3",
   "9"
  ]
 },
 "151": {
  "name": "FM5131/FM5320",
  "database": "NASA JSC PathFinder Materials",
  "category": "Silica-Phenolic",
  "composition": "silica fabric; filled phenolic resin, 30%",
  "manufacturer": "U.S. Polymeric",
  "props": [
   [
    "Density",
    "1.75e+03",
    "kg/m^3",
    "N/A",
    "unknown",
    "assumed/assumed"
   ],
   [
    "Thermal Conductivity (Isotropic)",
    "4.88e-01",
    "W/m-K",
    "N/A",
    "unknown",
    "nonstp"
   ],
   [
    "Specific Heat",
    "1.16e+03",
    "J/kg-K",
    "N/A",
    "unknown",
    "nonstp/assumed"
   ],
   [
    "Emissivity",
    "0.48",
    "-",
    "N/A",
    "unknown",
    "assumed/assumed"
   ]
  ],
  "prop_links": [
   "1",
   "10",
   "3",
   "9"
  ]
 },
 "152": {
  "name": "Quartz; SC100B resin & epoxy [virgin]",
  "database": "NASA JSC PathFinder Materials",
  "category": "Silica-Phenolic",
  "composition": "quartz; SC1008B resin 22%; epoxy 9%; 3-D (ortho-block)",
  "manufacturer": "AVCO Corp.",
  "props": [
   [
    "Density",
    "1.76e+03",
    "kg/m^3",
    "N/A",
    "unknown",
    "assumed/assumed"
   ],
   [
    "Thermal Conductivity (Isotropic)",
    "6.58e-01",
    "W/m-K",
    "N/A",
    "unknown",
    "nonstp/assumed"
   ],
   [
    "Specific Heat",
    "1.25e+03",
    "J/kg-K",
    "N/A",
    "unknown",
    "nonstp/assumed"
   ]
  ],
  "prop_links": [
   "1",
   "3",
   "9"
  ]
 },
 "153": {
  "name": "Quartz; SC100B resin & epoxy [char]",
  "database": "NASA JSC PathFinder Materials",
  "category": "Silica-Phenolic",
  "composition": "quartz; SC1008B resin 22%; epoxy 9%; 3-D (ortho-block)",
  "manufacturer": "AVCO Corp.",
  "props": [
   [
    "Density",
    "1.30e+03",
    "kg/m^3",
    "N/A",
    "unknown",
    "assumed/assumed"
   ],
   [
    "Thermal Conductivity (Isotropic)",
    "6.58e-01",
    "W/m-K",
    "N/A",
    "unknown",
    "nonstp/assumed"
   ],
   [
    "Specific Heat",
    "1.25e+03",
    "J/kg-K",
    "N/A",
    "unknown",
    "nonstp/assumed"
   ]
  ],
  "prop_links": [
   "1",
   "3",
   "9"
  ]
 },
 "154": {
  "name": "Dervy Quartz roving",
  "database": "NASA JSC PathFinder Materials",
  "category": "Silica-Phenolic",
  "composition": "Dervy (quartz roving) Q-P-3-D; DP-24-2 28.6%; orthogonal panels",
  "manufacturer": "McDonnell Douglas WD",
  "props": [
   [
    "Density",
    "1.77e+03",
    "kg/m^3",
    "N/A",
    "unknown",
    "assumed/assumed"
   ],
   [
    "Thermal Conductivity (Isotropic)",
    "5.02e-01",
    "W/m-K",
    "N/A",
    "unknown",
    "nonstp/assumed"
   ],
   [
    "Specific Heat",
    "8.79e+02",
    "J/kg-K",
    "N/A",
    "unknown",
    "nonstp/assumed"
   ]
  ],
  "prop_links": [
   "1",
   "3",
   "9"
  ]
 },
 "155": {
  "name": "X6002",
  "database": "NASA JSC PathFinder Materials",
  "category": "Silica-Phenolic",
  "composition": "Astroquartz; SC1008 phenolic resin (30%); T.W. AHB",
  "manufacturer": "AVCO Corp.",
  "props": [
   [
    "Density",
    "1.78e+03",
    "kg/m^3",
    "N/A",
    "unknown",
    "assumed/assumed"
   ],
   [
    "Thermal Conductivity (Isotropic)",
    "5.97e-01",
    "W/m-K",
    "N/A",
    "unknown",
    "nonstp/assumed"
   ],
   [
    "Specific Heat",
    "8.62e+02",
    "J/kg-K",
    "N/A",
    "unknown",
    "nonstp/assumed"
   ],
   [
    "Emissivity",
    "0.5",
    "-",
    "N/A",
    "unknown",
    "assumed/assumed"
   ]
  ],
  "prop_links": [
   "1",
   "10",
   "3",
   "9"
  ]
 },
 "156": {
  "name": "Very Low Density Elastomeric Ablator [virgin]",
  "database": "NASA JSC PathFinder Materials",
  "category": "Silica-Phenolic",
  "composition": "Phenolic Spheres 71.0%, Silicone Resin 22.8%, Catalyst 2.2%, Silica Fibers 4.0%",
  "manufacturer": "Unknown",
  "props": [
   [
    "Density",
    "2.24e+02",
    "kg/m^3",
    "N/A",
    "unknown",
    "assumed/assumed"
   ],
   [
    "Thermal Conductivity (Isotropic)",
    "5.61e-02",
    "W/m-K",
    "N/A",
    "unknown",
    "TRUE"
   ],
   [
    "Specific Heat",
    "1.39e+03",
    "J/kg-K",
    "N/A",
    "unknown",
    "TRUE"
   ],
   [
    "Charring Temperature",
    "3.44e+04",
    "K",
    "N/A",
    "unknown",
    "assumed/assumed"
   ],
   [
    "Pyrolysis Gas Specific Heat",
    "2.21e+03",
    "J/kg-K",
    "N/A",
    "unknown",
    "TRUE"
   ],
   [
    "Combustion Enthalpy",
    "8.83e+06",
    "J/kg",
    "N/A",
    "unknown",
    "assumed/assumed"
   ]
  ],
  "prop_links": [
   "1",
   "19",
   "25",
   "26",
   "3",
   "9"
  ]
 },
 "157": {
  "name": "Very Low Density Elastomeric Ablator [char]",
  "database": "NASA JSC PathFinder Materials",
  "category": "Silica-Phenolic",
  "composition": "Phenolic Spheres 71.0%, Silicone Resin 22.8%, Catalyst 2.2%, Silica Fibers 4.0%",
  "manufacturer": "Unknown",
  "props": [
   [
    "Density",
    "1.28e+02",
    "kg/m^3",
    "N/A",
    "unknown",
    "assumed/assumed"
   ],
   [
    "Thermal Conductivity (Isotropic)",
    "1.24e-01",
    "W/m-K",
    "N/A",
    "unknown",
    "TRUE"
   ],
   [
    "Specific Heat",
    "4.98e+02",
    "J/kg-K",
    "N/A",
    "unknown",
    "TRUE"
   ],
   [
    "Emissivity",
    "0.8",
    "-",
    "N/A",
    "unknown",
    "assumed/assumed"
   ],
   [
    "Charring Temperature",
    "3.44e+04",
    "K",
    "N/A",
    "unknown",
    "assumed/assumed"
   ],
   [
    "Pyrolysis Gas Specific Heat",
    "2.21e+03",
    "J/kg-K",
    "N/A",
    "unknown",
    "TRUE"
   ],
   [
    "Combustion Enthalpy",
    "8.83e+06",
    "J/kg",
    "N/A",
    "unknown",
    "assumed/assumed"
   ]
  ],
  "prop_links": [
   "1",
   "10",
   "19",
   "25",
   "26",
   "3",
   "9"
  ]
 },
 "158": {
  "name": "Silica Cloth/Phenolic Resin [virgin]",
  "database": "NASA JSC PathFinder Materials",
  "category": "Silica-Phenolic",
  "composition": "Silica Cloth/Phenolic Resin",
  "manufacturer": "Unknown",
  "props": [
   [
    "Density",
    "1.76e+03",
    "kg/m^3",
    "1.28e+02",
    "unknown",
    "assumed/assumed"
   ],
   [
    "Thermal Conductivity (Isotropic)",
    "5.19e-01",
    "W/m-K",
    "N/A",
    "unknown",
    "nonstp"
   ],
   [
    "Specific Heat",
    "1.03e+03",
    "J/kg-K",
    "N/A",
    "unknown",
    "nonstp"
   ]
  ],
  "prop_links": [
   "1",
   "3",
   "9"
  ]
 },
 "159": {
  "name": "Silica Cloth/Phenolic Resin [char]",
  "database": "NASA JSC PathFinder Materials",
  "category": "Silica-Phenolic",
  "composition": "Silica Cloth/Phenolic Resin",
  "manufacturer": "Unknown",
  "props": [
   [
    "Density",
    "1.47e+03",
    "kg/m^3",
    "1.12e+02",
    "unknown",
    "assumed/assumed"
   ],
   [
    "Thermal Conductivity (Isotropic)",
    "5.19e-01",
    "W/m-K",
    "N/A",
    "unknown",
    "nonstp"
   ],
   [
    "Specific Heat",
    "1.03e+03",
    "J/kg-K",
    "N/A",
    "unknown",
    "nonstp"
   ]
  ],
  "prop_links": [
   "1",
   "3",
   "9"
  ]
 },
 "160": {
  "name": "MX2600 (0) [virgin]",
  "database": "NASA JSC PathFinder Materials",
  "category": "Silica-Phenolic",
  "composition": "Silica Phenolic",
  "manufacturer": "Unknown",
  "props": [
   [
    "Thermal Conductivity (Isotropic)1",
    "5.88e-01",
    "W/m-K",
    "N/A",
    "unknown",
    "true/assumed"
   ]
  ],
  "prop_links": [
   "3"
  ]
 },
 "161": {
  "name": "MX2600 (0) [char]",
  "database": "NASA JSC PathFinder Materials",
  "category": "Silica-Phenolic",
  "composition": "Silica Phenolic",
  "manufacturer": "Unknown",
  "props": [
   [
    "Thermal Conductivity (Isotropic)1",
    "1.90e+00",
    "W/m-K",
    "N/A",
    "unknown",
    "nonstp"
   ]
  ],
  "prop_links": [
   "3"
  ]
 },
 "162": {
  "name": "MX2600 (90) [virgin]",
  "database": "NASA JSC PathFinder Materials",
  "category": "Silica-Phenolic",
  "composition": "Silica Phenolic",
  "manufacturer": "Unknown",
  "props": [
   [
    "Thermal Conductivity (Isotropic)1",
    "7.10e-01",
    "W/m-K",
    "N/A",
    "unknown",
    "true/assumed"
   ]
  ],
  "prop_links": [
   "3"
  ]
 },
 "163": {
  "name": "MX2600 (90) [char]",
  "database": "NASA JSC PathFinder Materials",
  "category": "Silica-Phenolic",
  "composition": "Silica Phenolic",
  "manufacturer": "Unknown",
  "props": [
   [
    "Thermal Conductivity (Isotropic)1",
    "2.06e+00",
    "W/m-K",
    "N/A",
    "unknown",
    "nonstp"
   ]
  ],
  "prop_links": [
   "3"
  ]
 },
 "164": {
  "name": "MX2600-96 (0) [virgin]",
  "database": "NASA JSC PathFinder Materials",
  "category": "Silica-Phenolic",
  "composition": "Silica Phenolic",
  "manufacturer": "Unknown",
  "props": [
   [
    "Thermal Conductivity (Isotropic)1",
    "5.88e-01",
    "W/m-K",
    "N/A",
    "unknown",
    "nonstp/assumed"
   ]
  ],
  "prop_links": [
   "3"
  ]
 },
 "165": {
  "name": "MX2600-96 (0) [char]",
  "database": "NASA JSC PathFinder Materials",
  "category": "Silica-Phenolic",
  "composition": "Silica Phenolic",
  "manufacturer": "Unknown",
  "props": [
   [
    "Thermal Conductivity (Isotropic)1",
    "1.59e+00",
    "W/m-K",
    "N/A",
    "unknown",
    "nonstp"
   ]
  ],
  "prop_links": [
   "3"
  ]
 },
 "166": {
  "name": "MX2600-96 (90) [virgin]",
  "database": "NASA JSC PathFinder Materials",
  "category": "Silica-Phenolic",
  "composition": "Silica Phenolic",
  "manufacturer": "Unknown",
  "props": [
   [
    "Thermal Conductivity (Isotropic)1",
    "7.79e-01",
