Repository: armscontrolwonk/GUI-Flyout-Implementation

# Thrusty — Booster & Reentry Trajectory Simulator

Thrusty is a 3-DOF trajectory and reentry-survivability tool for **boosters**
(things that go up) and **reentry objects** (things that come down), implemented
as a Python/Tkinter desktop application. It is usage-neutral: the same models
serve ballistic missiles, space launch vehicles, sounding rockets, and reentry
bodies.

It is modelled after Geoffrey Forden's MATLAB tool
(*Simulating the Operation of Ballistic Missiles*, Science & Global Security, 2007);
the design was inferred from that program's file structure and the paper, and
the code written independently (see *Lineage* in [`NOTICE.md`](NOTICE.md)).

File: data/tpsx/catalog.json (part 5 of 7)
    "assumed/assumed"
   ]
  ],
  "prop_links": [
    "W/m-K",
    "N/A",
    "unknown",
    "nonstp/assumed"
   ]
  ],
  "prop_links": [
   "3"
  ]
 },
 "167": {
  "name": "MX2600-96 (90) [char]",
  "database": "NASA JSC PathFinder Materials",
  "category": "Silica-Phenolic",
  "composition": "Silica Phenolic",
  "manufacturer": "Unknown",
  "props": [
   [
    "Thermal Conductivity (Isotropic)1",
    "2.22e+00",
    "W/m-K",
    "N/A",
    "unknown",
    "nonstp"
   ]
  ],
  "prop_links": [
   "3"
  ]
 },
 "168": {
  "name": "MXS-113 (0)",
  "database": "NASA JSC PathFinder Materials",
  "category": "Silica-Phenolic",
  "composition": "Silica Phenolic",
  "manufacturer": "Unknown",
  "props": [
   [
    "Thermal Conductivity (Isotropic)1",
    "1.90e+00",
    "W/m-K",
    "N/A",
    "unknown",
    "nonstp"
   ]
  ],
  "prop_links": [
   "3"
  ]
 },
 "169": {
  "name": "MXS-113 (90)",
  "database": "NASA JSC PathFinder Materials",
  "category": "Silica-Phenolic",
  "composition": "Silica Phenolic",
  "manufacturer": "Unknown",
  "props": [
   [
    "Thermal Conductivity (Isotropic)1",
    "1.90e+00",
    "W/m-K",
    "N/A",
    "unknown",
    "nonstp"
   ]
  ],
  "prop_links": [
   "3"
  ]
 },
 "170": {
  "name": "Silicone A [virgin]",
  "database": "NASA JSC PathFinder Materials",
  "category": "Silica-Silicones",
  "composition": "2% silica fibers, 8% silica particles; 90% Sylgard 182 (SiO(CH3)2); no catalyst",
  "manufacturer": "Acurex Corp.",
  "props": [
   [
    "Density",
    "1.72e+03",
    "kg/m^3",
    "N/A",
    "unknown",
    "assumed/assumed"
   ],
   [
    "Thermal Conductivity (Isotropic)",
    "4.47e-01",
    "W/m-K",
    "N/A",
    "unknown",
    "nonstp"
   ],
   [
    "Specific Heat",
    "1.76e+03",
    "J/kg-K",
    "N/A",
    "unknown",
    "true/assumed"
   ]
  ],
  "prop_links": [
   "1",
   "3",
   "9"
  ]
 },
 "171": {
  "name": "Silicone A [char]",
  "database": "NASA JSC PathFinder Materials",
  "category": "Silica-Silicones",
  "composition": "2% silica fibers, 8% silica particles; 90% Sylgard 182 (SiO(CH3)2); no catalyst",
  "manufacturer": "Acurex Corp.",
  "props": [
   [
    "Density",
    "1.37e+03",
    "kg/m^3",
    "N/A",
    "unknown",
    "assumed/assumed"
   ],
   [
    "Thermal Conductivity (Isotropic)",
    "4.47e-01",
    "W/m-K",
    "N/A",
    "unknown",
    "nonstp"
   ],
   [
    "Specific Heat",
    "1.76e+03",
    "J/kg-K",
    "N/A",
    "unknown",
    "true/assumed"
   ]
  ],
  "prop_links": [
   "1",
   "3",
   "9"
  ]
 },
 "172": {
  "name": "Silicone A + catalyst [virgin]",
  "database": "NASA JSC PathFinder Materials",
  "category": "Silica-Silicones",
  "composition": "2% silica fibers, 8% silica particles; 90% Sylgard 182 (SiO(CH3)2); with catalyst",
  "manufacturer": "Acurex Corp.",
  "props": [
   [
    "Density",
    "1.97e+03",
    "kg/m^3",
    "N/A",
    "unknown",
    "assumed/assumed"
   ],
   [
    "Thermal Conductivity (Isotropic)",
    "4.47e-01",
    "W/m-K",
    "N/A",
    "unknown",
    "nonstp"
   ],
   [
    "Specific Heat",
    "1.76e+03",
    "J/kg-K",
    "N/A",
    "unknown",
    "true/assumed"
   ]
  ],
  "prop_links": [
   "1",
   "3",
   "9"
  ]
 },
 "173": {
  "name": "Silicone A + catalyst [char]",
  "database": "NASA JSC PathFinder Materials",
  "category": "Silica-Silicones",
  "composition": "2% silica fibers, 8% silica particles; 90% Sylgard 182 (SiO(CH3)2); with catalyst",
  "manufacturer": "Acurex Corp.",
  "props": [
   [
    "Density",
    "6.70e+02",
    "kg/m^3",
    "N/A",
    "unknown",
    "assumed/assumed"
   ],
   [
    "Thermal Conductivity (Isotropic)",
    "4.47e-01",
    "W/m-K",
    "N/A",
    "unknown",
    "nonstp"
   ],
   [
    "Specific Heat",
    "1.76e+03",
    "J/kg-K",
    "N/A",
    "unknown",
    "true/assumed"
   ]
  ],
  "prop_links": [
   "1",
   "3",
   "9"
  ]
 },
 "174": {
  "name": "Silicone B [virgin]",
  "database": "NASA JSC PathFinder Materials",
  "category": "Silica-Silicones",
  "composition": "10% silica particles; 90% Sylgard 182 (SiO(CH3)2); no catalyst",
  "manufacturer": "Acurex Corp.",
  "props": [
   [
    "Density",
    "1.79e+03",
    "kg/m^3",
    "N/A",
    "unknown",
    "assumed/assumed"
   ],
   [
    "Thermal Conductivity (Isotropic)",
    "3.18e-01",
    "W/m-K",
    "N/A",
    "unknown",
    "nonstp"
   ],
   [
    "Specific Heat",
    "1.76e+03",
    "J/kg-K",
    "N/A",
    "unknown",
    "true/assumed"
   ]
  ],
  "prop_links": [
   "1",
   "3",
   "9"
  ]
 },
 "175": {
  "name": "Silicone B [char]",
  "database": "NASA JSC PathFinder Materials",
  "category": "Silica-Silicones",
  "composition": "10% silica particles; 90% Sylgard 182 (SiO(CH3)2); no catalyst",
  "manufacturer": "Acurex Corp.",
  "props": [
   [
    "Density",
    "1.41e+03",
    "kg/m^3",
    "N/A",
    "unknown",
    "assumed/assumed"
   ],
   [
    "Thermal Conductivity (Isotropic)",
    "2.47e-01",
    "W/m-K",
    "N/A",
    "unknown",
    "nonstp"
   ],
   [
    "Specific Heat",
    "1.76e+03",
    "J/kg-K",
    "N/A",
    "unknown",
    "true/assumed"
   ]
  ],
  "prop_links": [
   "1",
   "3",
   "9"
  ]
 },
 "176": {
  "name": "Silicone B + catalyst [virgin]",
  "database": "NASA JSC PathFinder Materials",
  "category": "Silica-Silicones",
  "composition": "10% silica particles; 90% Sylgard 182 (SiO(CH3)2); with catalyst",
  "manufacturer": "Acurex Corp.",
  "props": [
   [
    "Density",
    "1.76e+03",
    "kg/m^3",
    "N/A",
    "unknown",
    "assumed/assumed"
   ],
   [
    "Thermal Conductivity (Isotropic)",
    "3.18e-01",
    "W/m-K",
    "N/A",
    "unknown",
    "nonstp"
   ],
   [
    "Specific Heat",
    "1.76e+03",
    "J/kg-K",
    "N/A",
    "unknown",
    "true/assumed"
   ]
  ],
  "prop_links": [
   "1",
   "3",
   "9"
  ]
 },
 "177": {
  "name": "Silicone B + catalyst [char]",
  "database": "NASA JSC PathFinder Materials",
  "category": "Silica-Silicones",
  "composition": "10% silica particles; 90% Sylgard 182 (SiO(CH3)2); with catalyst",
  "manufacturer": "Acurex Corp.",
  "props": [
   [
    "Density",
    "8.18e+02",
    "kg/m^3",
    "N/A",
    "unknown",
    "assumed/assumed"
   ],
   [
    "Thermal Conductivity (Isotropic)",
    "2.47e-01",
    "W/m-K",
    "N/A",
    "unknown",
    "nonstp"
   ],
   [
    "Specific Heat",
    "7.75e+02",
    "J/kg-K",
    "N/A",
    "unknown",
    "nonstp/assumed"
   ]
  ],
  "prop_links": [
   "1",
   "3",
   "9"
  ]
 },
 "178": {
  "name": "SLA-220 [virgin]",
  "database": "NASA JSC PathFinder Materials",
  "category": "Silica-Silicones",
  "composition": "Silica Filled Elastomeric Silicone",
  "manufacturer": "Martin Marietta",
  "props": [
   [
    "Density",
    "2.32e+02",
    "kg/m^3",
    "16.0",
    "unknown",
    "assumed/assumed"
   ],
   [
    "Thermal Conductivity (Isotropic)",
    "8.10e-02",
    "W/m-K",
    "N/A",
    "unknown",
    "interpolated(T)"
   ],
   [
    "Specific Heat",
    "9.21e+02",
    "J/kg-K",
    "N/A",
    "unknown",
    "TRUE"
   ],
   [
    "Emissivity1",
    "0.9",
    "-",
    "0.5",
    "unknown",
    "assumed/assumed"
   ],
   [
    "Ablating Temperature",
    "7.56e+02",
    "K",
    "N/A",
    "unknown",
    "assumed/assumed"
   ]
  ],
  "prop_links": [
   "1",
   "10",
   "18",
   "3",
   "9"
  ]
 },
 "179": {
  "name": "SLA-220 [char]",
  "database": "NASA JSC PathFinder Materials",
  "category": "Silica-Silicones",
  "composition": "Silica Filled Elastomeric Silicone",
  "manufacturer": "Martin Marietta",
  "props": [
   [
    "Density",
    "1.70e+02",
    "kg/m^3",
    "N/A",
    "unknown",
    "assumed/assumed"
   ],
   [
    "Emissivity1",
    "0.9",
    "-",
    "0.5",
    "unknown",
    "assumed/assumed"
   ],
   [
    "Ablating Temperature",
    "7.56e+02",
    "K",
    "N/A",
    "unknown",
    "assumed/assumed"
   ]
  ],
  "prop_links": [
   "1",
   "10",
   "18"
  ]
 },
 "180": {
  "name": "SLA-561 (Tompkins) [virgin]",
  "database": "NASA JSC PathFinder Materials",
  "category": "Silica-Silicones",
  "composition": "Elastomeric Silicone",
  "manufacturer": "Martin Marietta",
  "props": [
   [
    "Density",
    "2.32e+02",
    "kg/m^3",
    "N/A",
    "unknown",
    "assumed/assumed"
   ],
   [
    "Thermal Conductivity (Isotropic)",
    "5.46e-02",
    "W/m-K",
    "N/A",
    "unknown",
    "interpolated(T)"
   ],
   [
    "Specific Heat",
    "1.15e+03",
    "J/kg-K",
    "N/A",
    "unknown",
    "TRUE"
   ],
   [
    "Heat of Pyrolysis",
    "0.0",
    "J/kg",
    "N/A",
    "unknown",
    "assumed/assumed"
   ],
   [
    "Pyrolysis Gas Specific Heat",
    "2.51e+03",
    "J/kg-K",
    "N/A",
    "unknown",
    "assumed/assumed"
   ]
  ],
  "prop_links": [
   "1",
   "24",
   "25",
   "3",
   "9"
  ]
 },
 "181": {
  "name": "SLA-561 (Tompkins) [char]",
  "database": "NASA JSC PathFinder Materials",
  "category": "Silica-Silicones",
  "composition": "Elastomeric Silicone",
  "manufacturer": "Martin Marietta",
  "props": [
   [
    "Density",
    "1.28e+02",
    "kg/m^3",
    "N/A",
    "unknown",
    "assumed/assumed"
   ],
   [
    "Thermal Conductivity (Isotropic)",
    "9.35e-02",
    "W/m-K",
    "N/A",
    "unknown",
    "interpolated(T)"
   ],
   [
    "Specific Heat",
    "8.16e+02",
    "J/kg-K",
    "N/A",
    "unknown",
    "nonstp"
   ],
   [
    "Emissivity",
    "0.9",
    "-",
    "N/A",
    "unknown",
    "assumed/assumed"
   ],
   [
    "Heat of Pyrolysis",
    "0.0",
    "J/kg",
    "N/A",
    "unknown",
    "assumed/assumed"
   ],
   [
    "Pyrolysis Gas Specific Heat",
    "2.51e+03",
    "J/kg-K",
    "N/A",
    "unknown",
    "assumed/assumed"
   ]
  ],
  "prop_links": [
   "1",
   "10",
   "24",
   "25",
   "3",
   "9"
  ]
 },
 "182": {
  "name": "SLA-561 [virgin]",
  "database": "NASA JSC PathFinder Materials",
  "category": "Silica-Silicones",
  "composition": "cork & other fillers; elastomeric silicone",
  "manufacturer": "Martin Marietta",
  "props": [
   [
    "Density",
    "2.32e+02",
    "kg/m^3",
    "N/A",
    "unknown",
    "assumed/assumed"
   ],
   [
    "Thermal Conductivity (Isotropic)",
    "5.76e-02",
    "W/m-K",
    "N/A",
    "unknown",
    "TRUE"
   ],
   [
    "Specific Heat",
    "1.12e+03",
    "J/kg-K",
    "N/A",
    "unknown",
    "TRUE"
   ],
   [
    "Emissivity",
    "0.7",
    "-",
    "N/A",
    "unknown",
    "assumed/assumed"
   ],
   [
    "Ablating Temperature",
    "5.89e+02",
    "K",
    "N/A",
    "unknown",
    "assumed/assumed"
   ],
   [
    "Charring Temperature",
    "9.22e+02",
    "K",
    "N/A",
    "unknown",
    "assumed/assumed"
   ],
   [
    "Heat of Pyrolysis",
    "0.0",
    "J/kg",
    "N/A",
    "unknown",
    "assumed/assumed"
   ],
   [
    "Pyrolysis Gas Specific Heat",
    "2.51e+03",
    "J/kg-K",
    "N/A",
    "unknown",
    "assumed/assumed"
   ]
  ],
  "prop_links": [
   "1",
   "10",
   "18",
   "19",
   "24",
   "25",
   "3",
   "9"
  ]
 },
 "183": {
  "name": "SLA-561 [char]",
  "database": "NASA JSC PathFinder Materials",
  "category": "Silica-Silicones",
  "composition": "cork & other fillers; elastomeric silicone",
  "manufacturer": "Martin Marietta",
  "props": [
   [
    "Density",
    "1.28e+02",
    "kg/m^3",
    "N/A",
    "unknown",
    "assumed/assumed"
   ],
   [
    "Thermal Conductivity (Isotropic)",
    "1.17e-01",
    "W/m-K",
    "N/A",
    "unknown",
    "interpolated(T)"
   ],
   [
    "Specific Heat",
    "9.01e+02",
    "J/kg-K",
    "N/A",
    "unknown",
    "interpolated(T)"
   ],
   [
    "Emissivity",
    "0.9",
    "-",
    "N/A",
    "unknown",
    "assumed/assumed"
   ],
   [
    "Ablating Temperature",
    "5.89e+02",
    "K",
    "N/A",
    "unknown",
    "assumed/assumed"
   ],
   [
    "Charring Temperature",
    "9.22e+02",
    "K",
    "N/A",
    "unknown",
    "assumed/assumed"
   ],
   [
    "Heat of Pyrolysis",
    "0.0",
    "J/kg",
    "N/A",
    "unknown",
    "assumed/assumed"
   ],
   [
    "Pyrolysis Gas Specific Heat",
    "2.51e+03",
    "J/kg-K",
    "N/A",
    "unknown",
    "assumed/assumed"
   ]
  ],
  "prop_links": [
   "1",
   "10",
   "18",
   "19",
   "24",
   "25",
   "3",
   "9"
  ]
 },
 "184": {
  "name": "ESA-3560 [virgin]",
  "database": "NASA JSC PathFinder Materials",
  "category": "Silica-Silicones",
  "composition": "Filled Elastomeric Silicone",
  "manufacturer": "Martin Marietta",
  "props": [
   [
    "Density",
    "4.81e+02",
    "kg/m^3",
    "N/A",
    "unknown",
    "assumed/assumed"
   ],
   [
    "Thermal Conductivity (Isotropic)",
    "9.69e-02",
    "W/m-K",
    "N/A",
    "unknown",
    "TRUE"
   ],
   [
    "Specific Heat",
    "1.49e+03",
    "J/kg-K",
    "N/A",
    "unknown",
    "TRUE"
   ],
   [
    "Emissivity",
    "0.9",
    "-",
    "N/A",
    "unknown",
    "assumed/assumed"
   ],
   [
    "Ablating Temperature",
    "7.17e+02",
    "K",
    "N/A",
    "unknown",
    "assumed/assumed"
   ]
  ],
  "prop_links": [
   "1",
   "10",
   "18",
   "3",
   "9"
  ]
 },
 "185": {
  "name": "ESA-3560 [char]",
  "database": "NASA JSC PathFinder Materials",
  "category": "Silica-Silicones",
  "composition": "Filled Elastomeric Silicone",
  "manufacturer": "Martin Marietta",
  "props": [
   [
    "Density",
    "1.78e+02",
    "kg/m^3",
    "N/A",
    "unknown",
    "assumed/assumed"
   ],
   [
    "Thermal Conductivity (Isotropic)",
    "9.69e-02",
    "W/m-K",
    "N/A",
    "unknown",
    "TRUE"
   ],
   [
    "Specific Heat",
    "1.49e+03",
    "J/kg-K",
    "N/A",
    "unknown",
    "TRUE"
   ],
   [
    "Ablating Temperature",
    "7.17e+02",
    "K",
    "N/A",
    "unknown",
    "assumed/assumed"
   ]
  ],
  "prop_links": [
   "1",
   "18",
   "3",
   "9"
  ]
 },
 "186": {
  "name": "ESA-3560 (Tompkins) [virgin]",
  "database": "NASA JSC PathFinder Materials",
  "category": "Silica-Silicones",
  "composition": "Filled Elastomeric Silicone",
  "manufacturer": "Martin Marietta",
  "props": [
   [
    "Density",
    "4.81e+02",
    "kg/m^3",
    "N/A",
    "unknown",
    "assumed/assumed"
   ],
   [
    "Thermal Conductivity (Isotropic)",
    "9.72e-02",
    "W/m-K",
    "N/A",
    "unknown",
    "TRUE"
   ],
   [
    "Specific Heat",
    "1.17e+03",
    "J/kg-K",
    "N/A",
    "unknown",
    "TRUE"
   ]
  ],
  "prop_links": [
   "1",
   "3",
   "9"
  ]
 },
 "187": {
  "name": "ESA-3560 (Tompkins) [char]",
  "database": "NASA JSC PathFinder Materials",
  "category": "Silica-Silicones",
  "composition": "Filled Elastomeric Silicone",
  "manufacturer": "Martin Marietta",
  "props": [
   [
    "Density",
    "3.52e+02",
    "kg/m^3",
    "N/A",
    "unknown",
    "assumed/assumed"
   ],
   [
    "Thermal Conductivity (Isotropic)",
    "4.78e-01",
    "W/m-K",
    "N/A",
    "unknown",
    "nonstp"
   ],
   [
    "Specific Heat",
    "8.16e+02",
    "J/kg-K",
    "N/A",
    "unknown",
    "nonstp"
   ],
   [
    "Emissivity",
    "0.9",
    "-",
    "N/A",
    "unknown",
    "assumed/assumed"
   ]
  ],
  "prop_links": [
   "1",
   "10",
   "3",
   "9"
  ]
 },
 "188": {
  "name": "ESA-5500 [virgin]",
  "database": "NASA JSC PathFinder Materials",
  "category": "Silica-Silicones",
  "composition": "filled; elastomeric silicone; molded (too gummy to machine)",
  "manufacturer": "Martin Marietta",
  "props": [
   [
    "Density",
    "8.81e+02",
    "kg/m^3",
    "N/A",
    "unknown",
    "assumed/assumed"
   ],
   [
    "Thermal Conductivity (Isotropic)",
    "1.93e-01",
    "W/m-K",
    "N/A",
    "unknown",
    "nonstp"
   ],
   [
    "Specific Heat",
    "8.79e+02",
    "J/kg-K",
    "N/A",
    "unknown",
    "TRUE"
   ],
   [
    "Emissivity",
    "0.85",
    "-",
    "N/A",
    "unknown",
    "assumed/assumed"
   ]
  ],
  "prop_links": [
   "1",
   "10",
   "3",
   "9"
  ]
 },
 "189": {
  "name": "ESA-5500 [char]",
  "database": "NASA JSC PathFinder Materials",
  "category": "Silica-Silicones",
  "composition": "filled; elastomeric silicone; molded (too gummy to machine)",
  "manufacturer": "Martin Marietta",
  "props": [
   [
    "Density",
    "5.02e+02",
    "kg/m^3",
    "N/A",
    "unknown",
    "assumed/assumed"
   ]
  ],
  "prop_links": [
   "1"
  ]
 },
 "190": {
  "name": "MA-25S (Martin Marietta) [virgin]",
  "database": "NASA JSC PathFinder Materials",
  "category": "Silica-Silicones",
  "composition": "Filled Elastomeric Silicone",
  "manufacturer": "Martin Marietta",
  "props": [
   [
    "Density",
    "4.00e+02",
    "kg/m^3",
    "48.0",
    "unknown",
    "assumed/assumed"
   ],
   [
    "Thermal Conductivity (Isotropic)",
    "8.13e-02",
    "W/m-K",
    "N/A",
    "unknown",
    "TRUE"
   ],
   [
    "Specific Heat",
    "1.26e+03",
    "J/kg-K",
    "N/A",
    "unknown",
    "TRUE"
   ],
   [
    "Emissivity",
    "0.8",
    "-",
    "N/A",
    "unknown",
    "nonstp/assumed"
   ],
   [
    "Ablating Temperature",
    "7.83e+02",
    "K",
    "N/A",
    "unknown",
    "assumed/assumed"
   ]
  ],
  "prop_links": [
   "1",
   "10",
   "18",
   "3",
   "9"
  ]
 },
 "191": {
  "name": "MA-25S (Martin Marietta) [char]",
  "database": "NASA JSC PathFinder Materials",
  "category": "Silica-Silicones",
  "composition": "Filled Elastomeric Silicone",
  "manufacturer": "Martin Marietta",
  "props": [
   [
    "Density",
    "1.44e+02",
    "kg/m^3",
    "N/A",
    "unknown",
    "assumed/assumed"
   ],
   [
    "Thermal Conductivity (Isotropic)",
    "8.13e-02",
    "W/m-K",
    "N/A",
    "unknown",
    "TRUE"
   ],
   [
    "Emissivity",
    "0.8",
    "-",
    "N/A",
    "unknown",
    "nonstp/assumed"
   ],
   [
    "Ablating Temperature",
    "7.83e+02",
    "K",
    "N/A",
    "unknown",
    "assumed/assumed"
   ]
  ],
  "prop_links": [
   "1",
   "10",
   "18",
   "3"
  ]
 },
 "192": {
  "name": "MA-25S [virgin]",
  "database": "NASA JSC PathFinder Materials",
  "category": "Silica-Silicones",
  "composition": "elastomeric silicone, filled",
  "manufacturer": "Martin Marietta",
  "props": [
   [
    "Density",
    "6.89e+02",
    "kg/m^3",
    "N/A",
    "unknown",
    "assumed/assumed"
   ],
   [
    "Thermal Conductivity (Isotropic)",
    "8.65e-02",
    "W/m-K",
    "N/A",
    "unknown",
    "TRUE"
   ],
   [
    "Specific Heat",
    "1.30e+03",
    "J/kg-K",
    "N/A",
    "unknown",
    "interpolated(T)"
   ],
   [
    "Emissivity",
    "0.7",
    "-",
    "N/A",
    "unknown",
    "assumed/assumed"
   ],
   [
    "Ablating Temperature",
    "5.89e+02",
    "K",
    "N/A",
    "unknown",
    "assumed/assumed"
   ],
   [
    "Charring Temperature",
    "8.67e+02",
    "K",
    "N/A",
    "unknown",
    "assumed/assumed"
   ],
   [
    "Heat of Pyrolysis",
    "1.74e+05",
    "J/kg",
    "N/A",
    "unknown",
    "assumed/assumed"
   ],
   [
    "Pyrolysis Gas Specific Heat",
    "2.51e+03",
    "J/kg-K",
    "N/A",
    "unknown",
    "assumed/assumed"
   ]
  ],
  "prop_links": [
   "1",
   "10",
   "18",
   "19",
   "24",
   "25",
   "3",
   "9"
  ]
 },
 "193": {
  "name": "MA-25S [char]",
  "database": "NASA JSC PathFinder Materials",
  "category": "Silica-Silicones",
  "composition": "elastomeric silicone, filled",
  "manufacturer": "Martin Marietta",
  "props": [
   [
    "Density",
    "4.00e+02",
    "kg/m^3",
    "N/A",
    "unknown",
    "assumed/assumed"
   ],
   [
    "Thermal Conductivity (Isotropic)",
    "1.30e-01",
    "W/m-K",
    "N/A",
    "unknown",
    "TRUE"
   ],
   [
    "Specific Heat",
    "1.30e+03",
    "J/kg-K",
    "N/A",
    "unknown",
    "interpolated(T)"
   ],
   [
    "Emissivity",
    "0.9",
    "-",
    "N/A",
    "unknown",
    "assumed/assumed"
   ],
   [
    "Ablating Temperature",
    "5.89e+02",
    "K",
    "N/A",
    "unknown",
    "assumed/assumed"
   ],
   [
    "Charring Temperature",
    "8.67e+02",
    "K",
    "N/A",
    "unknown",
    "assumed/assumed"
   ],
   [
    "Heat of Pyrolysis",
    "1.74e+05",
    "J/kg",
    "N/A",
    "unknown",
    "assumed/assumed"
   ],
   [
    "Pyrolysis Gas Specific Heat",
    "2.51e+03",
    "J/kg-K",
    "N/A",
    "unknown",
    "assumed/assumed"
   ]
  ],
  "prop_links": [
   "1",
   "10",
   "18",
   "19",
   "24",
   "25",
   "3",
   "9"
  ]
 },
 "194": {
  "name": "Foamed Silicone Elastomer [virgin]",
  "database": "NASA JSC PathFinder Materials",
  "category": "Silica-Silicones",
  "composition": "Foamed Silicone Elastomer",
  "manufacturer": "Unknown",
  "props": [
   [
    "Density",
    "5.61e+02",
    "kg/m^3",
    "N/A",
    "unknown",
    "assumed/assumed"
   ],
   [
    "Thermal Conductivity (Isotropic)",
    "1.40e-01",
    "W/m-K",
    "N/A",
    "unknown",
    "TRUE"
   ],
   [
    "Specific Heat",
    "1.26e+03",
    "J/kg-K",
    "N/A",
    "unknown",
    "TRUE"
   ],
   [
    "Emissivity",
    "0.85",
    "-",
    "N/A",
    "unknown",
    "assumed/assumed"
   ],
   [
    "Pyrolysis Gas Specific Heat",
    "1.61e+03",
    "J/kg-K",
    "N/A",
    "unknown",
    "assumed/assumed"
   ],
   [
    "Combustion Enthalpy",
    "2.79e+07",
    "J/kg",
    "N/A",
    "unknown",
    "assumed/assumed"
   ],
   [
    "Heat of Vaporization",
    "2.33e+07",
    "J/kg",
    "N/A",
    "unknown",
    "assumed/assumed"
   ],
   [
    "Heat of Decomposition",
    "1.05e+06",
    "J/kg",
    "N/A",
    "unknown",
    "assumed/assumed"
   ],
   [
    "Blowing Correction (laminar heating)",
    "0.6",
    "-",
    "N/A",
    "unknown",
    "assumed/assumed"
   ],
   [
    "Blowing Correction (turbulent heating)",
    "0.4",
    "-",
    "N/A",
    "unknown",
    "assumed/assumed"
   ]
  ],
  "prop_links": [
   "1",
   "10",
   "135",
   "137",
   "25",
   "26",
   "27",
   "28",
   "3",
   "9"
  ]
 },
 "195": {
  "name": "Foamed Silicone Elastomer [char]",
  "database": "NASA JSC PathFinder Materials",
  "category": "Silica-Silicones",
  "composition": "Foamed Silicone Elastomer",
  "manufacturer": "Unknown",
  "props": [
   [
    "Density",
    "2.31e+02",
    "kg/m^3",
    "N/A",
    "unknown",
    "assumed/assumed"
   ],
   [
    "Thermal Conductivity (Isotropic)",
    "1.37e-01",
    "W/m-K",
    "N/A",
    "unknown",
    "TRUE"
   ],
   [
    "Specific Heat",
    "8.37e+02",
    "J/kg-K",
    "N/A",
    "unknown",
    "TRUE"
   ],
   [
    "Emissivity",
    "0.85",
    "-",
    "N/A",
    "unknown",
    "assumed/assumed"
   ],
   [
    "Pyrolysis Gas Specific Heat",
    "1.61e+03",
    "J/kg-K",
    "N/A",
    "unknown",
    "assumed/assumed"
   ],
   [
    "Combustion Enthalpy",
    "2.79e+07",
    "J/kg",
    "N/A",
    "unknown",
    "assumed/assumed"
   ],
   [
    "Heat of Vaporization",
    "2.33e+07",
    "J/kg",
    "N/A",
    "unknown",
    "assumed/assumed"
   ],
   [
    "Heat of Decomposition",
    "1.05e+06",
    "J/kg",
    "N/A",
    "unknown",
    "assumed/assumed"
   ],
   [
    "Blowing Correction (laminar heating)",
    "0.6",
    "-",
    "N/A",
    "unknown",
    "assumed/assumed"
   ],
   [
    "Blowing Correction (turbulent heating)",
    "0.4",
    "-",
    "N/A",
    "unknown",
    "assumed/assumed"
   ]
  ],
  "prop_links": [
   "1",
   "10",
   "135",
   "137",
   "25",
   "26",
   "27",
   "28",
   "3",
   "9"
  ]
 },
 "196": {
  "name": "Dow Corning 325",
  "database": "NASA JSC PathFinder Materials",
  "category": "Silica-Silicones",
  "composition": "Silica Silicone",
  "manufacturer": "Dow Corning",
  "props": [
   [
    "Density",
    "8.70e+02",
    "kg/m^3",
    "N/A",
    "unknown",
    "assumed/assumed"
   ],
   [
    "Thermal Conductivity (Isotropic)",
    "1.49e-01",
    "W/m-K",
    "N/A",
    "unknown",
    "nonstp"
   ],
   [
    "Specific Heat",
    "1.34e+03",
    "J/kg-K",
    "N/A",
    "unknown",
    "TRUE"
   ],
   [
    "Emissivity",
    "0.9",
    "-",
    "N/A",
    "unknown",
    "true/assumed"
   ]
  ],
  "prop_links": [
   "1",
   "10",
   "3",
   "9"
  ]
 },
 "197": {
  "name": "DHX-32 (in helium)",
  "database": "NASA JSC PathFinder Materials",
  "category": "Polybenzimidazoles",
  "composition": "Polybenzimidazole Materials, PBI (I-2801, Unadvanced) 65%, Silica Microballoons (Eccospheres SI) 20%, Alumina-Silica Fibers (Kaowool) 15%",
  "manufacturer": "Narmco Division, Whittaker Corp.",
  "props": [
   [
    "Density",
    "5.00e+02",
    "kg/m^3",
    "N/A",
    "unknown",
    "assumed/assumed"
   ],
   [
    "Thermal Conductivity (Isotropic)1",
    "3.25e-01",
    "W/m-K",
    "N/A",
    "unknown",
    "nonstp"
   ],
   [
    "Specific Heat",
    "6.07e+02",
    "J/kg-K",
    "N/A",
    "unknown",
    "TRUE"
   ]
  ],
  "prop_links": [
   "1",
   "3",
   "9"
  ]
 },
 "198": {
  "name": "DHX-32 (in argon)",
  "database": "NASA JSC PathFinder Materials",
  "category": "Polybenzimidazoles",
  "composition": "Polybenzimidazole Materials, PBI (I-2801, Unadvanced) 65%, Silica Microballoons (Eccospheres SI) 20%, Alumina-Silica Fibers (Kaowool) 15%",
  "manufacturer": "Narmco Division, Whittaker Corp.",
  "props": [
   [
    "Density",
    "5.00e+02",
    "kg/m^3",
    "N/A",
    "unknown",
    "assumed/assumed"
   ],
   [
    "Thermal Conductivity (Isotropic)1",
    "1.70e-01",
    "W/m-K",
    "N/A",
    "unknown",
    "nonstp"
   ],
   [
    "Specific Heat",
    "6.07e+02",
    "J/kg-K",
    "N/A",
    "unknown",
    "TRUE"
   ]
  ],
  "prop_links": [
   "1",
   "3",
   "9"
  ]
 },
 "199": {
  "name": "EXEH-31",
  "database": "NASA JSC PathFinder Materials",
  "category": "Polybenzimidazoles",
  "composition": "Polybenzimidazole Materials, PBI (I-2801, Unadvanced) 65%, Alumina-Silica Fibers (Kaowool) 15%, Phenolic Microballoons 20%",
  "manufacturer": "Narmco Division, Whittaker Corp.",
  "props": [
   [
    "Density",
    "5.00e+02",
    "kg/m^3",
    "N/A",
    "unknown",
    "TRUE"
   ],
   [
    "Thermal Conductivity (Isotropic)1",
    "8.50e-02",
    "W/m-K",
    "N/A",
    "unknown",
    "nonstp"
   ],
   [
    "Specific Heat",
    "4.23e+02",
    "J/kg-K",
    "N/A",
    "unknown",
    "TRUE"
   ]
  ],
  "prop_links": [
   "1",
   "3",
   "9"
  ]
 },
 "200": {
  "name": "DXH-31 (in argon)",
  "database": "NASA JSC PathFinder Materials",
  "category": "Polybenzimidazoles",
  "composition": "Polybenzimidazole Materials, PBI (I-2801, Unadvanced) 65%, Silica Microballoons (Eccospheres SI) 20%, Alumina-Silica Fibers (Kaowool) 15%",
  "manufacturer": "Narmco Division, Whittaker Corp.",
  "props": [
   [
    "Density",
    "5.00e+02",
    "kg/m^3",
    "N/A",
    "unknown",
    "TRUE"
   ],
   [
    "Thermal Conductivity (Isotropic)1",
    "2.53e-01",
    "W/m-K",
    "N/A",
    "unknown",
    "nonstp"
   ],
   [
    "Specific Heat",
    "1.11e+03",
    "J/kg-K",
    "N/A",
    "unknown",
    "TRUE"
   ]
  ],
  "prop_links": [
   "1",
   "3",
   "9"
  ]
 },
 "201": {
  "name": "DXH-31 (in helium)",
  "database": "NASA JSC PathFinder Materials",
  "category": "Polybenzimidazoles",
  "composition": "Polybenzimidazole Materials, PBI (I-2801, Unadvanced) 65%, Silica Microballoons (Eccospheres SI) 20%, Alumina-Silica Fibers (Kaowool) 15%",
  "manufacturer": "Narmco Division, Whittaker Corp.",
  "props": [
   [
    "Density",
    "5.00e+02",
    "kg/m^3",
    "N/A",
    "unknown",
    "TRUE"
   ],
   [
    "Thermal Conductivity (Isotropic)1",
    "1.50e-01",
    "W/m-K",
    "N/A",
    "unknown",
    "nonstp"
   ],
   [
    "Specific Heat",
    "1.11e+03",
    "J/kg-K",
    "N/A",
    "unknown",
    "TRUE"
   ]
  ],
  "prop_links": [
   "1",
   "3",
   "9"
  ]
 },
 "202": {
  "name": "ESM 1030-1 B [virgin]",
  "database": "NASA JSC PathFinder Materials",
  "category": "Inorganic-Silicone Binders",
  "composition": "inorganic fiber; epoxy-silicone; chemically foamed",
  "manufacturer": "General Electric",
  "props": [
   [
    "Density",
    "2.56e+02",
    "kg/m^3",
    "N/A",
    "unknown",
    "assumed/assumed"
   ],
   [
    "Thermal Conductivity (Isotropic)",
    "6.85e-02",
    "W/m-K",
    "N/A",
    "unknown",
    "nonstp"
   ],
   [
    "Specific Heat",
    "1.30e+03",
    "J/kg-K",
    "N/A",
    "unknown",
    "nonstp"
   ],
   [
    "Heat of Pyrolysis",
    "2.33e+06",
    "J/kg",
    "N/A",
    "unknown",
    "assumed/assumed"
   ],
   [
    "Pyrolysis Gas Specific Heat",
    "2.93e+03",
    "J/kg-K",
    "N/A",
    "unknown",
    "assumed/assumed"
   ]
  ],
  "prop_links": [
   "1",
   "24",
   "25",
   "3",
   "9"
  ]
 },
 "203": {
  "name": "ESM 1030-1 B [char]",
  "database": "NASA JSC PathFinder Materials",
  "category": "Inorganic-Silicone Binders",
  "composition": "inorganic fiber; epoxy-silicone; chemically foamed",
  "manufacturer": "General Electric",
  "props": [
   [
    "Density",
    "7.69e+01",
    "kg/m^3",
    "N/A",
    "unknown",
    "assumed/assumed"
   ],
   [
    "Thermal Conductivity (Isotropic)",
    "4.61e-01",
    "W/m-K",
    "N/A",
    "unknown",
    "nonstp"
   ],
   [
    "Specific Heat",
    "1.84e+03",
    "J/kg-K",
    "N/A",
    "unknown",
    "nonstp"
   ],
   [
    "Heat of Pyrolysis",
    "2.33e+06",
    "J/kg",
    "N/A",
    "unknown",
    "assumed/assumed"
   ],
   [
    "Pyrolysis Gas Specific Heat",
    "2.93e+03",
    "J/kg-K",
    "N/A",
    "unknown",
    "assumed/assumed"
   ]
  ],
  "prop_links": [
   "1",
   "24",
   "25",
   "3",
   "9"
  ]
 },
 "204": {
  "name": "ESM 1004 X (Hiltz) [virgin]",
  "database": "NASA JSC PathFinder Materials",
  "category": "Inorganic-Silicone Binders",
  "composition": "inorganic fiber; phenyl-methyl silicone (silicone elastomer); chemically foamed",
  "manufacturer": "General Electric",
  "props": [
   [
    "Density",
    "2.66e+02",
    "kg/m^3",
    "N/A",
    "unknown",
    "assumed/assumed"
   ],
   [
    "Thermal Conductivity (Isotropic)",
    "6.85e-02",
    "W/m-K",
    "N/A",
    "unknown",
    "nonstp"
   ],
   [
    "Specific Heat",
    "1.30e+03",
    "J/kg-K",
    "N/A",
    "unknown",
    "nonstp"
   ],
   [
    "Heat of Pyrolysis",
    "0.0",
    "J/kg",
    "N/A",
    "unknown",
    "assumed/assumed"
   ],
   [
    "Pyrolysis Gas Specific Heat",
    "2.93e+03",
    "J/kg-K",
    "N/A",
    "unknown",
    "assumed/assumed"
   ]
  ],
  "prop_links": [
   "1",
   "24",
   "25",
   "3",
   "9"
  ]
 },
 "205": {
  "name": "ESM 1004 X (Hiltz) [char]",
  "database": "NASA JSC PathFinder Materials",
  "category": "Inorganic-Silicone Binders",
  "composition": "inorganic fiber; phenyl-methyl silicone (silicone elastomer); chemically foamed",
  "manufacturer": "General Electric",
  "props": [
   [
    "Density",
    "1.07e+02",
    "kg/m^3",
    "N/A",
    "unknown",
    "assumed/assumed"
   ],
   [
    "Thermal Conductivity (Isotropic)",
    "4.61e-01",
    "W/m-K",
    "N/A",
    "unknown",
    "nonstp"
   ],
   [
    "Specific Heat",
    "1.84e+03",
    "J/kg-K",
    "N/A",
    "unknown",
    "nonstp"
   ],
   [
    "Heat of Pyrolysis",
    "0.0",
    "J/kg",
    "N/A",
    "unknown",
    "assumed/assumed"
   ],
   [
    "Pyrolysis Gas Specific Heat",
    "2.93e+03",
    "J/kg-K",
    "N/A",
    "unknown",
    "assumed/assumed"
   ]
  ],
  "prop_links": [
   "1",
   "24",
   "25",
   "3",
   "9"
  ]
 },
 "206": {
  "name": "ESM 1004 X (Williams) [virgin]",
  "database": "NASA JSC PathFinder Materials",
  "category": "Inorganic-Silicone Binders",
  "composition": "inorganic fiber; phenyl-methyl silicone (silicone elastomer); chemically foamed",
  "manufacturer": "General Electric",
  "props": [
   [
    "Density",
    "2.40e+02",
    "kg/m^3",
    "N/A",
    "unknown",
    "assumed/assumed"
   ],
   [
    "Thermal Conductivity (Isotropic)",
    "6.54e-02",
    "W/m-K",
    "N/A",
    "unknown",
    "TRUE"
   ],
   [
    "Specific Heat",
    "1.21e+03",
    "J/kg-K",
    "N/A",
    "unknown",
    "TRUE"
   ],
   [
    "Emissivity",
    "0.8",
    "-",
    "N/A",
    "unknown",
    "assumed/assumed"
   ],
   [
    "Ablating Temperature",
    "6.11e+02",
    "K",
    "N/A",
    "unknown",
    "assumed/assumed"
   ],
   [
    "Charring Temperature",
    "9.22e+02",
    "K",
    "N/A",
    "unknown",
    "assumed/assumed"
   ],
   [
    "Heat of Pyrolysis",
    "1.16e+05",
    "J/kg",
    "N/A",
    "unknown",
    "assumed/assumed"
   ],
   [
    "Pyrolysis Gas Specific Heat",
    "1.67e+03",
    "J/kg-K",
    "N/A",
    "unknown",
    "assumed/assumed"
   ]
  ],
  "prop_links": [
   "1",
   "10",
   "18",
   "19",
   "24",
   "25",
   "3",
   "9"
  ]
 },
 "207": {
  "name": "ESM 1004 X (Williams) [char]",
  "database": "NASA JSC PathFinder Materials",
  "category": "Inorganic-Silicone Binders",
  "composition": "inorganic fiber; phenyl-methyl silicone (silicone elastomer); chemically foamed",
  "manufacturer": "General Electric",
  "props": [
   [
    "Density",
    "9.61e+01",
    "kg/m^3",
    "N/A",
    "unknown",
    "assumed/assumed"
   ],
   [
    "Thermal Conductivity (Isotropic)",
    "2.13e-01",
    "W/m-K",
    "N/A",
    "unknown",
    "TRUE"
   ],
   [
    "Specific Heat",
    "1.21e+03",
    "J/kg-K",
    "N/A",
    "unknown",
    "TRUE"
   ],
   [
    "Emissivity",
    "0.8",
    "-",
    "N/A",
    "unknown",
    "assumed/assumed"
   ],
   [
    "Ablating Temperature",
    "6.11e+02",
    "K",
    "N/A",
    "unknown",
    "assumed/assumed"
   ],
   [
    "Charring Temperature",
    "9.22e+02",
    "K",
    "N/A",
    "unknown",
    "assumed/assumed"
   ],
   [
    "Heat of Pyrolysis",
    "1.16e+05",
    "J/kg",
    "N/A",
    "unknown",
    "assumed/assumed"
   ],
   [
    "Pyrolysis Gas Specific Heat",
    "1.67e+03",
    "J/kg-K",
    "N/A",
    "unknown",
    "assumed/assumed"
   ]
  ],
  "prop_links": [
   "1",
   "10",
   "18",
   "19",
   "24",
   "25",
   "3",
   "9"
  ]
 },
 "208": {
  "name": "ESM 1004 AP [virgin]",
  "database": "NASA JSC PathFinder Materials",
  "category": "Inorganic-Silicone Binders",
  "composition": "unsupported; RTV-based silicone; foam",
  "manufacturer": "General Electric",
  "props": [
   [
    "Density",
    "5.77e+02",
    "kg/m^3",
    "N/A",
    "unknown",
    "assumed/assumed"
   ],
   [
    "Thermal Conductivity (Isotropic)",
    "1.62e-01",
    "W/m-K",
    "N/A",
    "unknown",
    "TRUE"
   ],
   [
    "Specific Heat",
    "9.84e+02",
    "J/kg-K",
    "N/A",
    "unknown",
    "TRUE"
   ],
   [
    "Emissivity",
    "0.8",
    "-",
    "N/A",
    "unknown",
    "assumed/assumed"
   ],
   [
    "Ablating Temperature",
    "5.89e+02",
    "K",
    "N/A",
    "unknown",
    "assumed/assumed"
   ],
   [
    "Charring Temperature",
    "1.09e+03",
    "K",
    "N/A",
    "unknown",
    "assumed/assumed"
   ],
   [
    "Heat of Pyrolysis",
    "1.16e+05",
    "J/kg",
    "N/A",
    "unknown",
    "assumed/assumed"
   ],
   [
    "Pyrolysis Gas Specific Heat",
    "1.61e+03",
    "J/kg-K",
    "N/A",
    "unknown",
    "assumed/assumed"
   ]
  ],
  "prop_links": [
   "1",
   "10",
   "18",
   "19",
   "24",
   "25",
   "3",
   "9"
  ]
 },
 "209": {
  "name": "ESM 1004 AP [char]",
  "database": "NASA JSC PathFinder Materials",
  "category": "Inorganic-Silicone Binders",
  "composition": "unsupported; RTV-based silicone; foam",
  "manufacturer": "General Electric",
  "props": [
   [
    "Density",
    "2.31e+02",
    "kg/m^3",
    "N/A",
    "unknown",
    "assumed/assumed"
   ],
   [
    "Thermal Conductivity (Isotropic)",
    "3.85e-01",
    "W/m-K",
    "N/A",
    "unknown",
    "interpolated(T)"
   ],
   [
    "Specific Heat",
    "1.84e+03",
    "J/kg-K",
    "N/A",
    "unknown",
    "interpolated(T)"
   ],
   [
    "Emissivity",
    "0.8",
    "-",
    "N/A",
    "unknown",
    "assumed/assumed"
   ],
   [
    "Ablating Temperature",
    "5.89e+02",
    "K",
    "N/A",
    "unknown",
    "assumed/assumed"
   ],
   [
    "Charring Temperature",
    "1.09e+03",
    "K",
    "N/A",
    "unknown",
    "assumed/assumed"
   ],
   [
    "Heat of Pyrolysis",
    "1.16e+05",
    "J/kg",
    "N/A",
    "unknown",
    "assumed/assumed"
   ],
   [
    "Pyrolysis Gas Specific Heat",
    "1.61e+03",
    "J/kg-K",
    "N/A",
    "unknown",
    "assumed/assumed"
   ]
  ],
  "prop_links": [
   "1",
   "10",
   "18",
   "19",
   "24",
   "25",
   "3",
   "9"
  ]
 },
 "210": {
  "name": "PD 200-16 [virgin]",
  "database": "NASA JSC PathFinder Materials",
  "category": "Inorganic-Silicone Binders",
  "composition": "Unknown",
  "manufacturer": "Unknown",
  "props": [
   [
    "Density",
    "2.56e+02",
    "kg/m^3",
    "N/A",
    "unknown",
    "assumed/assumed"
   ],
   [
    "Thermal Conductivity (Isotropic)",
    "6.54e-02",
    "W/m-K",
    "N/A",
    "unknown",
    "TRUE"
   ],
   [
    "Specific Heat",
    "1.21e+03",
    "J/kg-K",
    "N/A",
    "unknown",
    "TRUE"
   ],
   [
    "Emissivity",
    "0.8",
    "-",
    "N/A",
    "unknown",
    "assumed/assumed"
   ],
   [
    "Ablating Temperature",
    "6.11e+02",
    "K",
    "N/A",
    "unknown",
    "assumed/assumed"
   ],
   [
    "Charring Temperature",
    "9.22e+02",
    "K",
    "N/A",
    "unknown",
    "assumed/assumed"
   ],
   [
    "Heat of Pyrolysis",
    "1.16e+05",
    "J/kg",
    "N/A",
    "unknown",
    "assumed/assumed"
   ],
   [
    "Pyrolysis Gas Specific Heat",
    "1.67e+03",
    "J/kg-K",
    "N/A",
    "unknown",
    "assumed/assumed"
   ]
  ],
  "prop_links": [
   "1",
   "10",
   "18",
   "19",
   "24",
   "25",
   "3",
   "9"
  ]
 },
 "211": {
  "name": "PD 200-16 [char]",
  "database": "NASA JSC PathFinder Materials",
  "category": "Inorganic-Silicone Binders",
  "composition": "Unknown",
  "manufacturer": "Unknown",
  "props": [
   [
    "Density",
    "1.28e+02",
    "kg/m^3",
    "N/A",
    "unknown",
    "assumed/assumed"
   ],
   [
    "Thermal Conductivity (Isotropic)",
    "2.13e-01",
    "W/m-K",
    "N/A",
    "unknown",
    "TRUE"
   ],
   [
    "Specific Heat",
    "1.21e+03",
    "J/kg-K",
    "N/A",
    "unknown",
    "TRUE"
   ],
   [
    "Emissivity",
    "0.8",
    "-",
    "N/A",
    "unknown",
    "assumed/assumed"
   ],
   [
    "Ablating Temperature",
    "6.11e+02",
    "K",
    "N/A",
    "unknown",
    "assumed/assumed"
   ],
   [
    "Charring Temperature",
    "9.22e+02",
    "K",
    "N/A",
    "unknown",
    "assumed/assumed"
   ],
   [
    "Heat of Pyrolysis",
    "1.16e+05",
    "J/kg",
    "N/A",
    "unknown",
    "assumed/assumed"
   ],
   [
    "Pyrolysis Gas Specific Heat",
    "1.67e+03",
    "J/kg-K",
    "N/A",
    "unknown",
    "assumed/assumed"
   ]
  ],
  "prop_links": [
   "1",
   "10",
   "18",
   "19",
   "24",
   "25",
   "3",
   "9"
  ]
 },
 "212": {
  "name": "PD 200-28 [virgin]",
  "database": "NASA JSC PathFinder Materials",
  "category": "Inorganic-Silicone Binders",
  "composition": "silicone rubber",
  "manufacturer": "Unknown",
  "props": [
   [
    "Density",
    "4.49e+02",
    "kg/m^3",
    "N/A",
    "unknown",
    "assumed/assumed"
   ],
   [
    "Thermal Conductivity (Isotropic)",
    "1.62e-01",
    "W/m-K",
    "N/A",
    "unknown",
    "TRUE"
   ],
   [
    "Specific Heat",
    "9.84e+02",
    "J/kg-K",
    "N/A",
    "unknown",
    "TRUE"
   ],
   [
    "Emissivity",
    "0.8",
    "-",
    "N/A",
    "unknown",
    "assumed/assumed"
   ],
   [
    "Ablating Temperature",
    "5.89e+02",
    "K",
    "N/A",
    "unknown",
    "assumed/assumed"
   ],
   [
    "Charring Temperature",
    "1.09e+03",
    "K",
    "N/A",
    "unknown",
    "assumed/assumed"
   ],
   [
    "Heat of Pyrolysis",
    "1.16e+05",
    "J/kg",
    "N/A",
    "unknown",
    "assumed/assumed"
   ],
   [
    "Pyrolysis Gas Specific Heat",
    "1.61e+03",
    "J/kg-K",
    "N/A",
    "unknown",
    "assumed/assumed"
   ]
  ],
  "prop_links": [
   "1",
   "10",
   "18",
   "19",
   "24",
   "25",
   "3",
   "9"
  ]
 },
 "213": {
  "name": "PD 200-28 [char]",
  "database": "NASA JSC PathFinder Materials",
  "category": "Inorganic-Silicone Binders",
  "composition": "silicone rubber",
  "manufacturer": "Unknown",
  "props": [
   [
    "Density",
    "1.76e+02",
    "kg/m^3",
    "N/A",
    "unknown",
    "assumed/assumed"
   ],
   [
    "Thermal Conductivity (Isotropic)",
    "3.85e-01",
    "W/m-K",
    "N/A",
    "unknown",
    "interpolated(T)"
   ],
   [
    "Specific Heat",
    "1.84e+03",
    "J/kg-K",
    "N/A",
    "unknown",
    "interpolated(T)"
   ],
   [
    "Emissivity",
    "0.8",
    "-",
    "N/A",
    "unknown",
    "assumed/assumed"
   ],
