Repository: armscontrolwonk/GUI-Flyout-Implementation

# Thrusty — Booster & Reentry Trajectory Simulator

Thrusty is a 3-DOF trajectory and reentry-survivability tool for **boosters**
(things that go up) and **reentry objects** (things that come down), implemented
as a Python/Tkinter desktop application. It is usage-neutral: the same models
serve ballistic missiles, space launch vehicles, sounding rockets, and reentry
bodies.

It is modelled after Geoffrey Forden's MATLAB tool
(*Simulating the Operation of Ballistic Missiles*, Science & Global Security, 2007);
the design was inferred from that program's file structure and the paper, and
the code written independently (see *Lineage* in [`NOTICE.md`](NOTICE.md)).

File: data/tpsx/catalog.json (part 6 of 7)
    "assumed/assumed"
   ]
  ],
  "prop_links": [
   [
    "Ablating Temperature",
    "5.89e+02",
    "K",
    "N/A",
    "unknown",
    "assumed/assumed"
   ],
   [
    "Charring Temperature",
    "1.09e+03",
    "K",
    "N/A",
    "unknown",
    "assumed/assumed"
   ],
   [
    "Heat of Pyrolysis",
    "1.16e+05",
    "J/kg",
    "N/A",
    "unknown",
    "assumed/assumed"
   ],
   [
    "Pyrolysis Gas Specific Heat",
    "1.61e+03",
    "J/kg-K",
    "N/A",
    "unknown",
    "assumed/assumed"
   ]
  ],
  "prop_links": [
   "1",
   "10",
   "18",
   "19",
   "24",
   "25",
   "3",
   "9"
  ]
 },
 "214": {
  "name": "S-3 [virgin]",
  "database": "NASA JSC PathFinder Materials",
  "category": "Organic-Silicone Binders",
  "composition": "silicone; phenolic-fiberglass honeycomb, 3/16 inch cell; flow filled; intumescent",
  "manufacturer": "McDonnell-Douglas",
  "props": [
   [
    "Density",
    "8.97e+02",
    "kg/m^3",
    "N/A",
    "unknown",
    "assumed/assumed"
   ],
   [
    "Thermal Conductivity (Isotropic)",
    "1.58e-01",
    "W/m-K",
    "N/A",
    "unknown",
    "interpolated(T)"
   ],
   [
    "Specific Heat",
    "1.34e+03",
    "J/kg-K",
    "N/A",
    "unknown",
    "interpolated(T)"
   ],
   [
    "Ablating Temperature",
    "5.11e+02",
    "K",
    "N/A",
    "unknown",
    "assumed/assumed"
   ],
   [
    "Heat of Pyrolysis",
    "4.65e+05",
    "J/kg",
    "N/A",
    "unknown",
    "assumed/assumed"
   ],
   [
    "Pyrolysis Gas Specific Heat",
    "1.88e+03",
    "J/kg-K",
    "N/A",
    "unknown",
    "assumed/assumed"
   ]
  ],
  "prop_links": [
   "1",
   "18",
   "24",
   "25",
   "3",
   "9"
  ]
 },
 "215": {
  "name": "S-3 [char]",
  "database": "NASA JSC PathFinder Materials",
  "category": "Organic-Silicone Binders",
  "composition": "silicone; phenolic-fiberglass honeycomb, 3/16 inch cell; flow filled; intumescent",
  "manufacturer": "McDonnell-Douglas",
  "props": [
   [
    "Density",
    "3.20e+02",
    "kg/m^3",
    "N/A",
    "unknown",
    "assumed/assumed"
   ],
   [
    "Thermal Conductivity (Isotropic)",
    "9.56e-02",
    "W/m-K",
    "N/A",
    "unknown",
    "interpolated(T)"
   ],
   [
    "Specific Heat",
    "8.37e+02",
    "J/kg-K",
    "N/A",
    "unknown",
    "interpolated(T)"
   ],
   [
    "Emissivity",
    "0.8",
    "-",
    "N/A",
    "unknown",
    "assumed/assumed"
   ],
   [
    "Ablating Temperature",
    "5.11e+02",
    "K",
    "N/A",
    "unknown",
    "assumed/assumed"
   ],
   [
    "Heat of Pyrolysis",
    "4.65e+05",
    "J/kg",
    "N/A",
    "unknown",
    "assumed/assumed"
   ],
   [
    "Pyrolysis Gas Specific Heat",
    "1.88e+03",
    "J/kg-K",
    "N/A",
    "unknown",
    "assumed/assumed"
   ]
  ],
  "prop_links": [
   "1",
   "10",
   "18",
   "24",
   "25",
   "3",
   "9"
  ]
 },
 "216": {
  "name": "CELCON-ASTROQUARTZ",
  "database": "NASA JSC PathFinder Materials",
  "category": "Other",
  "composition": "molded",
  "manufacturer": "CELANESE (?)",
  "props": [
   [
    "Density",
    "1.55e+03",
    "kg/m^3",
    "N/A",
    "unknown",
    "assumed/assumed"
   ]
  ],
  "prop_links": [
   "1"
  ]
 },
 "217": {
  "name": "RTV-560 [virgin]",
  "database": "NASA JSC PathFinder Materials",
  "category": "Other",
  "composition": "silicone rubber",
  "manufacturer": "Unknown",
  "props": [
   [
    "Density",
    "1.41e+03",
    "kg/m^3",
    "N/A",
    "unknown",
    "assumed/assumed"
   ],
   [
    "Thermal Conductivity (Isotropic)",
    "4.24e-01",
    "W/m-K",
    "N/A",
    "unknown",
    "TRUE"
   ],
   [
    "Specific Heat",
    "1.11e+03",
    "J/kg-K",
    "N/A",
    "unknown",
    "TRUE"
   ],
   [
    "Emissivity",
    "0.8",
    "-",
    "N/A",
    "unknown",
    "assumed/assumed"
   ],
   [
    "Ablating Temperature",
    "6.44e+02",
    "K",
    "N/A",
    "unknown",
    "assumed/assumed"
   ],
   [
    "Charring Temperature",
    "8.67e+02",
    "K",
    "N/A",
    "unknown",
    "assumed/assumed"
   ],
   [
    "Heat of Pyrolysis",
    "1.16e+05",
    "J/kg",
    "N/A",
    "unknown",
    "assumed/assumed"
   ],
   [
    "Pyrolysis Gas Specific Heat",
    "1.59e+03",
    "J/kg-K",
    "N/A",
    "unknown",
    "assumed/assumed"
   ]
  ],
  "prop_links": [
   "1",
   "10",
   "18",
   "19",
   "24",
   "25",
   "3",
   "9"
  ]
 },
 "218": {
  "name": "RTV-560 [char]",
  "database": "NASA JSC PathFinder Materials",
  "category": "Other",
  "composition": "silicone rubber",
  "manufacturer": "Unknown",
  "props": [
   [
    "Density",
    "6.34e+02",
    "kg/m^3",
    "N/A",
    "unknown",
    "assumed/assumed"
   ],
   [
    "Thermal Conductivity (Isotropic)",
    "3.85e-01",
    "W/m-K",
    "N/A",
    "unknown",
    "interpolated(T)"
   ],
   [
    "Specific Heat",
    "1.84e+03",
    "J/kg-K",
    "N/A",
    "unknown",
    "interpolated(T)"
   ],
   [
    "Emissivity",
    "0.8",
    "-",
    "N/A",
    "unknown",
    "assumed/assumed"
   ],
   [
    "Ablating Temperature",
    "6.44e+02",
    "K",
    "N/A",
    "unknown",
    "assumed/assumed"
   ],
   [
    "Charring Temperature",
    "8.67e+02",
    "K",
    "N/A",
    "unknown",
    "assumed/assumed"
   ],
   [
    "Heat of Pyrolysis",
    "1.16e+05",
    "J/kg",
    "N/A",
    "unknown",
    "assumed/assumed"
   ],
   [
    "Pyrolysis Gas Specific Heat",
    "1.59e+03",
    "J/kg-K",
    "N/A",
    "unknown",
    "assumed/assumed"
   ]
  ],
  "prop_links": [
   "1",
   "10",
   "18",
   "19",
   "24",
   "25",
   "3",
   "9"
  ]
 },
 "219": {
  "name": "DELRIN 500",
  "database": "NASA JSC PathFinder Materials",
  "category": "Other",
  "composition": "DELRIN 500; molded",
  "manufacturer": "Unknown",
  "props": [
   [
    "Density",
    "1.43e+03",
    "kg/m^3",
    "N/A",
    "unknown",
    "assumed/assumed"
   ],
   [
    "Thermal Conductivity (Isotropic)",
    "3.29e-01",
    "W/m-K",
    "N/A",
    "unknown",
    "nonstp/assumed"
   ],
   [
    "Specific Heat",
    "1.21e+03",
    "J/kg-K",
    "N/A",
    "unknown",
    "TRUE"
   ]
  ],
  "prop_links": [
   "1",
   "3",
   "9"
  ]
 },
 "220": {
  "name": "PBN",
  "database": "NASA JSC PathFinder Materials",
  "category": "Other",
  "composition": "pyrolytic boron nitride; CVD",
  "manufacturer": "Raytheon Co.; Union Carbide",
  "props": [
   [
    "Density",
    "1.50e+03",
    "kg/m^3",
    "N/A",
    "unknown",
    "assumed/assumed"
   ],
   [
    "Thermal Conductivity (Thru-the-Thickness)",
    "1.70e+00",
    "W/m-K",
    "N/A",
    "unknown",
    "nonstp"
   ],
   [
    "Thermal Conductivity (In-Plane)",
    "6.28e+01",
    "W/m-K",
    "N/A",
    "unknown",
    "TRUE"
   ],
   [
    "Specific Heat",
    "1.00e+03",
    "J/kg-K",
    "N/A",
    "unknown",
    "TRUE"
   ]
  ],
  "prop_links": [
   "1",
   "4",
   "5",
   "9"
  ]
 },
 "221": {
  "name": "Carbon Cloth",
  "database": "NASA JSC PathFinder Materials",
  "category": "Carbon-Based Reusable Composites: Carbon-Carbons",
  "composition": "GSCC; Pluton B-1; Pluton H-1",
  "manufacturer": "AVCO and others",
  "props": [
   [
    "Density1",
    "1.64e+03",
    "kg/m^3",
    "2.48e+02",
    "unknown",
    "assumed/assumed"
   ],
   [
    "Thermal Conductivity (Isotropic)",
    "3.43e-02",
    "W/m-K",
    "N/A",
    "unknown",
    "TRUE"
   ],
   [
    "Emissivity2",
    "0.9",
    "-",
    "N/A",
    "unknown",
    "assumed/assumed"
   ]
  ],
  "prop_links": [
   "1",
   "10",
   "3"
  ]
 },
 "222": {
  "name": "Graphite/Epoxy Tape",
  "database": "NASA JSC PathFinder Materials",
  "category": "Carbon-Based Reusable Composites: Graphite Carbons",
  "composition": "epoxy, graphite filled, with tape reinforcement",
  "manufacturer": "Unknown",
  "props": [
   [
    "Density",
    "1.58e+03",
    "kg/m^3",
    "N/A",
    "unknown",
    "assumed/assumed"
   ],
   [
    "Thermal Conductivity (Thru-the-Thickness)",
    "7.89e-01",
    "W/m-K",
    "N/A",
    "unknown",
    "interpolated(T)"
   ],
   [
    "Thermal Conductivity (In-Plane)",
    "4.90e+00",
    "W/m-K",
    "N/A",
    "unknown",
    "interpolated(T)"
   ],
   [
    "Specific Heat",
    "8.33e+02",
    "J/kg-K",
    "N/A",
    "unknown",
    "interpolated(T)"
   ],
   [
    "Single Use Temperature Limit",
    "5.89e+02",
    "K",
    "N/A",
    "unknown",
    "assumed/assumed"
   ]
  ],
  "prop_links": [
   "1",
   "15",
   "4",
   "5",
   "9"
  ]
 },
 "223": {
  "name": "Graphite/Epoxy Fabric",
  "database": "NASA JSC PathFinder Materials",
  "category": "Carbon-Based Reusable Composites: Graphite Carbons",
  "composition": "epoxy, graphite filled, with fabric reinforcement",
  "manufacturer": "Unknown",
  "props": [
   [
    "Density",
    "1.58e+03",
    "kg/m^3",
    "N/A",
    "unknown",
    "assumed/assumed"
   ],
   [
    "Thermal Conductivity (Thru-the-Thickness)",
    "8.24e-01",
    "W/m-K",
    "N/A",
    "unknown",
    "interpolated(T)"
   ],
   [
    "Thermal Conductivity (In-Plane)",
    "2.94e+00",
    "W/m-K",
    "N/A",
    "unknown",
    "interpolated(T)"
   ],
   [
    "Specific Heat",
    "8.33e+02",
    "J/kg-K",
    "N/A",
    "unknown",
    "interpolated(T)"
   ],
   [
    "Single Use Temperature Limit",
    "5.89e+02",
    "K",
    "N/A",
    "unknown",
    "assumed/assumed"
   ]
  ],
  "prop_links": [
   "1",
   "15",
   "4",
   "5",
   "9"
  ]
 },
 "224": {
  "name": "Graphite/Epoxy Tape & Fabric",
  "database": "NASA JSC PathFinder Materials",
  "category": "Carbon-Based Reusable Composites: Graphite Carbons",
  "composition": "epoxy, graphite filled, with tape and fabric reinforcement",
  "manufacturer": "Unknown",
  "props": [
   [
    "Density",
    "1.58e+03",
    "kg/m^3",
    "N/A",
    "unknown",
    "assumed/assumed"
   ],
   [
    "Thermal Conductivity (Thru-the-Thickness)",
    "6.01e-01",
    "W/m-K",
    "N/A",
    "unknown",
    "interpolated(T)"
   ],
   [
    "Thermal Conductivity (In-Plane)",
    "3.27e+00",
    "W/m-K",
    "N/A",
    "unknown",
    "interpolated(T)"
   ],
   [
    "Specific Heat",
    "8.33e+02",
    "J/kg-K",
    "N/A",
    "unknown",
    "interpolated(T)"
   ],
   [
    "Single Use Temperature Limit",
    "5.89e+02",
    "K",
    "N/A",
    "unknown",
    "assumed/assumed"
   ]
  ],
  "prop_links": [
   "1",
   "15",
   "4",
   "5",
   "9"
  ]
 },
 "225": {
  "name": "Graphite Polyimide",
  "database": "NASA JSC PathFinder Materials",
  "category": "Carbon-Based Reusable Composites: Graphite Carbons",
  "composition": "graphite polyimide sheets",
  "manufacturer": "Unknown",
  "props": [
   [
    "Density",
    "1.51e+03",
    "kg/m^3",
    "N/A",
    "unknown",
    "assumed/assumed"
   ],
   [
    "Thermal Conductivity (Thru-the-Thickness)",
    "6.78e-01",
    "W/m-K",
    "N/A",
    "unknown",
    "assumed/assumed"
   ],
   [
    "Thermal Conductivity (In-Plane)",
    "1.02e+00",
    "W/m-K",
    "N/A",
    "unknown",
    "assumed/assumed"
   ],
   [
    "Specific Heat",
    "1.13e+03",
    "J/kg-K",
    "N/A",
    "unknown",
    "assumed/assumed"
   ],
   [
    "Single Use Temperature Limit",
    "6.72e+02",
    "K",
    "N/A",
    "unknown",
    "assumed/assumed"
   ]
  ],
  "prop_links": [
   "1",
   "15",
   "4",
   "5",
   "9"
  ]
 },
 "226": {
  "name": "Reinforced Carbon-Carbon",
  "database": "NASA JSC PathFinder Materials",
  "category": "Carbon-Based Reusable Composites: Carbon-Carbons",
  "composition": "N/A",
  "manufacturer": "Vought Corporation, Systems Division",
  "props": [
   [
    "Density",
    "1.58e+03",
    "kg/m^3",
    "N/A",
    "unknown",
    "assumed/assumed"
   ],
   [
    "Thermal Conductivity (Thru-the-Thickness)",
    "3.89e+00",
    "W/m-K",
    "N/A",
    "unknown",
    "TRUE"
   ],
   [
    "Thermal Conductivity (In-Plane)",
    "6.07e+00",
    "W/m-K",
    "N/A",
    "unknown",
    "TRUE"
   ],
   [
    "Specific Heat",
    "7.12e+02",
    "J/kg-K",
    "N/A",
    "unknown",
    "TRUE"
   ],
   [
    "Emissivity",
    "0.78",
    "-",
    "N/A",
    "unknown",
    "TRUE"
   ],
   [
    "Multiple Use Temperature Limit",
    "1.92e+03",
    "K",
    "N/A",
    "unknown",
    "assumed/assumed"
   ]
  ],
  "prop_links": [
   "1",
   "10",
   "14",
   "4",
   "5",
   "9"
  ]
 },
 "227": {
  "name": "H205-85",
  "database": "NASA JSC PathFinder Materials",
  "category": "Carbon-Based Reusable Composites: Graphite Carbons",
  "composition": "graphitic carbon, molded",
  "manufacturer": "Unknown",
  "props": [
   [
    "Density",
    "1.81e+03",
    "kg/m^3",
    "N/A",
    "unknown",
    "assumed/assumed"
   ],
   [
    "Thermal Conductivity (Thru-the-Thickness)",
    "1.47e+02",
    "W/m-K",
    "N/A",
    "unknown",
    "TRUE"
   ],
   [
    "Thermal Conductivity (In-Plane)",
    "1.56e+02",
    "W/m-K",
    "N/A",
    "unknown",
    "TRUE"
   ]
  ],
  "prop_links": [
   "1",
   "4",
   "5"
  ]
 },
 "228": {
  "name": "P-03",
  "database": "NASA JSC PathFinder Materials",
  "category": "Carbon-Based Reusable Composites: Graphite Carbons",
  "composition": "graphitic carbon",
  "manufacturer": "Unknown",
  "props": [
   [
    "Density",
    "1.82e+03",
    "kg/m^3",
    "N/A",
    "unknown",
    "assumed/assumed"
   ],
   [
    "Thermal Conductivity (Isotropic)",
    "1.28e+02",
    "W/m-K",
    "N/A",
    "unknown",
    "nonstp"
   ],
   [
    "Specific Heat",
    "1.26e+03",
    "J/kg-K",
    "N/A",
    "unknown",
    "TRUE"
   ]
  ],
  "prop_links": [
   "1",
   "3",
   "9"
  ]
 },
 "229": {
  "name": "AX5-5Q (POCO)",
  "database": "NASA JSC PathFinder Materials",
  "category": "Carbon-Based Reusable Composites: Graphite Carbons",
  "composition": "graphitic carbon",
  "manufacturer": "Unknown",
  "props": [
   [
    "Density1",
    "1.82e+03",
    "kg/m^3",
    "20.0",
    "unknown",
    "assumed/assumed"
   ],
   [
    "Thermal Conductivity (Isotropic)",
    "1.12e+02",
    "W/m-K",
    "N/A",
    "unknown",
    "TRUE"
   ],
   [
    "Specific Heat",
    "8.37e+02",
    "J/kg-K",
    "N/A",
    "unknown",
    "TRUE"
   ]
  ],
  "prop_links": [
   "1",
   "3",
   "9"
  ]
 },
 "230": {
  "name": "Graphite 'G'",
  "database": "NASA JSC PathFinder Materials",
  "category": "Carbon-Based Reusable Composites: Graphite Carbons",
  "composition": "graphitic carbon; extruded",
  "manufacturer": "Unknown",
  "props": [
   [
    "Density",
    "1.88e+03",
    "kg/m^3",
    "N/A",
    "unknown",
    "assumed/assumed"
   ],
   [
    "Thermal Conductivity (Thru-the-Thickness)",
    "1.73e+02",
    "W/m-K",
    "N/A",
    "unknown",
    "true/assumed"
   ],
   [
    "Thermal Conductivity (In-Plane)",
    "2.08e+02",
    "W/m-K",
    "N/A",
    "unknown",
    "TRUE"
   ],
   [
    "Specific Heat",
    "6.28e+02",
    "J/kg-K",
    "N/A",
    "unknown",
    "TRUE"
   ]
  ],
  "prop_links": [
   "1",
   "4",
   "5",
   "9"
  ]
 },
 "231": {
  "name": "TG-15000 (3 PCF)",
  "database": "NASA JSC PathFinder Materials",
  "category": "Silicon-Based Reusable Composites: Rigid Ceramic Tiles",
  "composition": "Glass fibers containing a thermosetting silicone resin binder (30% by weight before curing; ~5% after curing)",
  "manufacturer": "Hitco",
  "props": [
   [
    "Density",
    "4.81e+01",
    "kg/m^3",
    "N/A",
    "unknown",
    "assumed/assumed"
   ],
   [
    "Thermal Conductivity (Isotropic)",
    "3.23e-02",
    "W/m-K",
    "N/A",
    "unknown",
    "interpolated(T)"
   ],
   [
    "Specific Heat",
    "9.21e+02",
    "J/kg-K",
    "N/A",
    "unknown",
    "TRUE"
   ],
   [
    "Single Use Temperature Limit",
    "6.44e+02",
    "K",
    "N/A",
    "unknown",
    "assumed/assumed"
   ]
  ],
  "prop_links": [
   "1",
   "15",
   "3",
   "9"
  ]
 },
 "232": {
  "name": "TG-15000 (2 PCF)",
  "database": "NASA JSC PathFinder Materials",
  "category": "Silicon-Based Reusable Composites: Rigid Ceramic Tiles",
  "composition": "Glass fibers containing a thermosetting silicone resin binder (30% by weight before curing; ~5% after curing)",
  "manufacturer": "Hi Temp Insulation, Inc",
  "props": [
   [
    "Density",
    "3.20e+01",
    "kg/m^3",
    "N/A",
    "unknown",
    "assumed/assumed"
   ],
   [
    "Thermal Conductivity (Isotropic)",
    "3.24e-02",
    "W/m-K",
    "N/A",
    "unknown",
    "interpolated(T)"
   ],
   [
    "Specific Heat",
    "9.21e+02",
    "J/kg-K",
    "N/A",
    "unknown",
    "TRUE"
   ],
   [
    "Single Use Temperature Limit",
    "6.44e+02",
    "K",
    "N/A",
    "unknown",
    "assumed/assumed"
   ]
  ],
  "prop_links": [
   "1",
   "15",
   "3",
   "9"
  ]
 },
 "233": {
  "name": "LI-900",
  "database": "NASA JSC PathFinder Materials",
  "category": "Silicon-Based Reusable Composites: Rigid Ceramic Tiles",
  "composition": "silica",
  "manufacturer": "Lockheed Missiles & Space Co.",
  "props": [
   [
    "Density",
    "1.44e+02",
    "kg/m^3",
    "N/A",
    "unknown",
    "assumed/assumed"
   ],
   [
    "Thermal Conductivity (Thru-the-Thickness)",
    "4.76e-02",
    "W/m-K",
    "N/A",
    "unknown",
    "TRUE"
   ],
   [
    "Thermal Conductivity (In-Plane)",
    "6.75e-02",
    "W/m-K",
    "N/A",
    "unknown",
    "TRUE"
   ],
   [
    "Specific Heat",
    "6.28e+02",
    "J/kg-K",
    "N/A",
    "unknown",
    "TRUE"
   ],
   [
    "Single Use Temperature Limit",
    "1.53e+03",
    "K",
    "N/A",
    "unknown",
    "assumed/assumed"
   ]
  ],
  "prop_links": [
   "1",
   "15",
   "4",
   "5",
   "9"
  ]
 },
 "234": {
  "name": "FRCI-12",
  "database": "NASA JSC PathFinder Materials",
  "category": "Silicon-Based Reusable Composites: Rigid Ceramic Tiles",
  "composition": "silica fiber (78%), aluminum borosilicate fiber (22%), 320 grit silicon carbide (trace)",
  "manufacturer": "Lockheed Missiles & Space Company",
  "props": [
   [
    "Density",
    "1.92e+02",
    "kg/m^3",
    "N/A",
    "unknown",
    "assumed/assumed"
   ],
   [
    "Thermal Conductivity (Thru-the-Thickness)",
    "5.30e-02",
    "W/m-K",
    "N/A",
    "unknown",
    "TRUE"
   ],
   [
    "Thermal Conductivity (In-Plane)",
    "7.96e-02",
    "W/m-K",
    "N/A",
    "unknown",
    "TRUE"
   ],
   [
    "Specific Heat",
    "6.28e+02",
    "J/kg-K",
    "N/A",
    "unknown",
    "TRUE"
   ],
   [
    "Single Use Temperature Limit",
    "1.76e+03",
    "K",
    "N/A",
    "unknown",
    "assumed/assumed"
   ]
  ],
  "prop_links": [
   "1",
   "15",
   "4",
   "5",
   "9"
  ]
 },
 "235": {
  "name": "FRCI-12 (Lockheed)",
  "database": "NASA JSC PathFinder Materials",
  "category": "Silicon-Based Reusable Composites: Rigid Ceramic Tiles",
  "composition": "silica fiber (78%), aluminum borosilicate fiber (22%), 320 grit silicon carbide (trace)",
  "manufacturer": "Lockheed Missiles & Space Company",
  "props": [
   [
    "Density",
    "1.92e+02",
    "kg/m^3",
    "N/A",
    "unknown",
    "assumed/assumed"
   ],
   [
    "Thermal Conductivity (Thru-the-Thickness)",
    "5.28e-02",
    "W/m-K",
    "N/A",
    "unknown",
    "TRUE"
   ],
   [
    "Thermal Conductivity (In-Plane)",
    "7.36e-02",
    "W/m-K",
    "N/A",
    "unknown",
    "TRUE"
   ],
   [
    "Specific Heat",
    "6.28e+02",
    "J/kg-K",
    "N/A",
    "unknown",
    "TRUE"
   ],
   [
    "Single Use Temperature Limit",
    "1.76e+03",
    "K",
    "N/A",
    "unknown",
    "assumed/assumed"
   ]
  ],
  "prop_links": [
   "1",
   "15",
   "4",
   "5",
   "9"
  ]
 },
 "236": {
  "name": "LI-2200",
  "database": "NASA JSC PathFinder Materials",
  "category": "Silicon-Based Reusable Composites: Rigid Ceramic Tiles",
  "composition": "silica",
  "manufacturer": "Lockheed Missiles & Space Company",
  "props": [
   [
    "Density",
    "3.52e+02",
    "kg/m^3",
    "N/A",
    "unknown",
    "assumed/assumed"
   ],
   [
    "Thermal Conductivity (Thru-the-Thickness)",
    "7.44e-02",
    "W/m-K",
    "N/A",
    "unknown",
    "TRUE"
   ],
   [
    "Thermal Conductivity (In-Plane)",
    "1.04e-01",
    "W/m-K",
    "N/A",
    "unknown",
    "TRUE"
   ],
   [
    "Specific Heat",
    "6.28e+02",
    "J/kg-K",
    "N/A",
    "unknown",
    "TRUE"
   ],
   [
    "Single Use Temperature Limit",
    "1.76e+03",
    "K",
    "N/A",
    "unknown",
    "assumed/assumed"
   ]
  ],
  "prop_links": [
   "1",
   "15",
   "4",
   "5",
   "9"
  ]
 },
 "237": {
  "name": "LI-2200 (Rockwell)",
  "database": "NASA JSC PathFinder Materials",
  "category": "Silicon-Based Reusable Composites: Rigid Ceramic Tiles",
  "composition": "silica with a trace of SiC",
  "manufacturer": "Lockheed Missiles & Space Company",
  "props": [
   [
    "Density",
    "3.52e+02",
    "kg/m^3",
    "N/A",
    "unknown",
    "assumed/assumed"
   ],
   [
    "Thermal Conductivity (Thru-the-Thickness)",
    "7.08e-02",
    "W/m-K",
    "N/A",
    "unknown",
    "TRUE"
   ],
   [
    "Thermal Conductivity (In-Plane)",
    "9.02e-02",
    "W/m-K",
    "N/A",
    "unknown",
    "TRUE"
   ],
   [
    "Specific Heat",
    "6.28e+02",
    "J/kg-K",
    "N/A",
    "unknown",
    "TRUE"
   ],
   [
    "Single Use Temperature Limit",
    "1.76e+03",
    "K",
    "N/A",
    "unknown",
    "assumed/assumed"
   ]
  ],
  "prop_links": [
   "1",
   "15",
   "4",
   "5",
   "9"
  ]
 },
 "238": {
  "name": "Densified LI-900",
  "database": "NASA JSC PathFinder Materials",
  "category": "Silicon-Based Reusable Composites: Rigid Ceramic Tiles",
  "composition": "silica",
  "manufacturer": "Lockheed Missiles & Space Company",
  "props": [
   [
    "Density",
    "3.52e+02",
    "kg/m^3",
    "N/A",
    "unknown",
    "assumed/assumed"
   ],
   [
    "Thermal Conductivity (Isotropic)",
    "7.01e-02",
    "W/m-K",
    "N/A",
    "unknown",
    "nonstp"
   ],
   [
    "Specific Heat",
    "6.28e+02",
    "J/kg-K",
    "N/A",
    "unknown",
    "TRUE"
   ],
   [
    "Single Use Temperature Limit",
    "1.53e+03",
    "K",
    "N/A",
    "unknown",
    "assumed/assumed"
   ]
  ],
  "prop_links": [
   "1",
   "15",
   "3",
   "9"
  ]
 },
 "239": {
  "name": "AB 312",
  "database": "NASA JSC PathFinder Materials",
  "category": "Silicon-Based Reusable Composites: Rigid Ceramic Tiles",
  "composition": "alumina boria silica",
  "manufacturer": "Minnesota Mining & Manufacturing Co.",
  "props": [
   [
    "Density",
    "9.85e+02",
    "kg/m^3",
    "N/A",
    "unknown",
    "assumed/assumed"
   ],
   [
    "Thermal Conductivity (Isotropic)",
    "3.50e-01",
    "W/m-K",
    "N/A",
    "unknown",
    "nonstp"
   ],
   [
    "Specific Heat",
    "1.51e+02",
    "J/kg-K",
    "N/A",
    "unknown",
    "nonstp"
   ],
   [
    "Emissivity",
    "0.89",
    "-",
    "N/A",
    "unknown",
    "TRUE"
   ],
   [
    "Single Use Temperature Limit",
    "1.53e+03",
    "K",
    "N/A",
    "unknown",
    "assumed/assumed"
   ]
  ],
  "prop_links": [
   "1",
   "10",
   "15",
   "3",
   "9"
  ]
 },
 "240": {
  "name": "Cerachrome-8",
  "database": "NASA JSC PathFinder Materials",
  "category": "Silicon-Based Reusable Composites: Composite Flexible Blankets",
  "composition": "42.5% Al2O3, 55.0% SiO2, 2.5% Cr2O3",
  "manufacturer": "Johns-Manville Corp.",
  "props": [
   [
    "Density",
    "1.28e+02",
    "kg/m^3",
    "N/A",
    "unknown",
    "assumed/assumed"
   ],
   [
    "Thermal Conductivity (Isotropic)",
    "3.88e-02",
    "W/m-K",
    "N/A",
    "unknown",
    "nonstp"
   ],
   [
    "Specific Heat",
    "8.37e+02",
    "J/kg-K",
    "N/A",
    "unknown",
    "nonstp"
   ],
   [
    "Single Use Temperature Limit",
    "1.76e+03",
    "K",
    "N/A",
    "unknown",
    "assumed/assumed"
   ]
  ],
  "prop_links": [
   "1",
   "15",
   "3",
   "9"
  ]
 },
 "241": {
  "name": "Cerachrome-12",
  "database": "NASA JSC PathFinder Materials",
  "category": "Silicon-Based Reusable Composites: Composite Flexible Blankets",
  "composition": "42.5% Al2O3, 55.0% SiO2, 2.5% Cr2O3",
  "manufacturer": "Johns-Manville Corp.",
  "props": [
   [
    "Density",
    "1.92e+02",
    "kg/m^3",
    "N/A",
    "unknown",
    "assumed/assumed"
   ],
   [
    "Thermal Conductivity (Isotropic)",
    "4.10e-02",
    "W/m-K",
    "N/A",
    "unknown",
    "nonstp"
   ],
   [
    "Specific Heat",
    "8.37e+02",
    "J/kg-K",
    "N/A",
    "unknown",
    "nonstp"
   ],
   [
    "Single Use Temperature Limit",
    "1.76e+03",
    "K",
    "N/A",
    "unknown",
    "assumed/assumed"
   ]
  ],
  "prop_links": [
   "1",
   "15",
   "3",
   "9"
  ]
 },
 "242": {
  "name": "Cerachrome-24",
  "database": "NASA JSC PathFinder Materials",
  "category": "Silicon-Based Reusable Composites: Composite Flexible Blankets",
  "composition": "42.5% Al2O3, 55.0% SiO2, 2.5% Cr2O3",
  "manufacturer": "Johns-Manville Corp.",
  "props": [
   [
    "Density",
    "3.84e+02",
    "kg/m^3",
    "N/A",
    "unknown",
    "assumed/assumed"
   ],
   [
    "Thermal Conductivity (Isotropic)",
    "5.12e-02",
    "W/m-K",
    "N/A",
    "unknown",
    "nonstp"
   ],
   [
    "Specific Heat",
    "8.37e+02",
    "J/kg-K",
    "N/A",
    "unknown",
    "nonstp"
   ],
   [
    "Single Use Temperature Limit",
    "1.76e+03",
    "K",
    "N/A",
    "unknown",
    "assumed/assumed"
   ]
  ],
  "prop_links": [
   "1",
   "15",
   "3",
   "9"
  ]
 },
 "243": {
  "name": "AFRSI (AFE Data)",
  "database": "NASA JSC PathFinder Materials",
  "category": "Silicon-Based Reusable Composites: Composite Flexible Blankets",
  "composition": "Outer sheet:  0.027 inch Quartz fabric, 60 lbm/ft^3<BR>Insulation:   Microquartz (Q-felt)<BR>Inner Sheet:  0.011 inch \"E\" glass fabric, 35 lbm/ft^3",
  "manufacturer": "Johns-Manville Corp.",
  "props": [
   [
    "Density",
    "1.44e+02",
    "kg/m^3",
    "N/A",
    "unknown",
    "assumed/assumed"
   ],
   [
    "Thermal Conductivity (Isotropic)",
    "5.05e-02",
    "W/m-K",
    "N/A",
    "unknown",
    "interpolated(T)"
   ],
   [
    "Specific Heat",
    "4.89e+02",
    "J/kg-K",
    "N/A",
    "unknown",
    "TRUE"
   ],
   [
    "Emissivity",
    "8.65e-01",
    "-",
    "N/A",
    "unknown",
    "TRUE"
   ],
   [
    "Single Use Temperature Limit",
    "1.26e+03",
    "K",
    "N/A",
    "unknown",
    "assumed/assumed"
   ]
  ],
  "prop_links": [
   "1",
   "10",
   "15",
   "3",
   "9"
  ]
 },
 "244": {
  "name": "AFRSI (Rockwell Data)",
  "database": "NASA JSC PathFinder Materials",
  "category": "Silicon-Based Reusable Composites: Composite Flexible Blankets",
  "composition": "Outer sheet:  0.027 inch Quartz fabric, 60 lbm/ft^3<BR>Insulation:   Microquartz (Q-felt) <BR>Inner Sheet:  0.011 inch \"E\" glass fabric, 35 lbm/ft^3",
  "manufacturer": "Johns-Manville Corp.",
  "props": [
   [
    "Density",
    "6.41e+01",
    "kg/m^3",
    "N/A",
    "unknown",
    "assumed/assumed"
   ],
   [
    "Thermal Conductivity (Isotropic)",
    "5.05e-02",
    "W/m-K",
    "N/A",
    "unknown",
    "interpolated(T)"
   ],
   [
    "Specific Heat1",
    "6.72e+02",
    "J/kg-K",
    "N/A",
    "unknown",
    "interpolated(T)"
   ],
   [
    "Emissivity",
    "8.65e-01",
    "-",
    "N/A",
    "unknown",
    "TRUE"
   ],
   [
    "Single Use Temperature Limit",
    "1.26e+03",
    "K",
    "N/A",
    "unknown",
    "assumed/assumed"
   ]
  ],
  "prop_links": [
   "1",
   "10",
   "15",
   "3",
   "9"
  ]
 },
 "245": {
  "name": "Min K-1301",
  "database": "NASA JSC PathFinder Materials",
  "category": "Silicon-Based Reusable Composites: Composite Flexible Blankets",
  "composition": "Unknown",
  "manufacturer": "Johns-Manville Corp.",
  "props": [
   [
    "Density",
    "3.20e+02",
    "kg/m^3",
    "N/A",
    "unknown",
    "assumed/assumed"
   ],
   [
    "Thermal Conductivity (Isotropic)",
    "3.03e-02",
    "W/m-K",
    "N/A",
    "unknown",
    "nonstp"
   ],
   [
    "Specific Heat",
    "8.58e+02",
    "J/kg-K",
    "N/A",
    "unknown",
    "TRUE"
   ],
   [
    "Single Use Temperature Limit",
    "1.76e+03",
    "K",
    "N/A",
    "unknown",
    "assumed/assumed"
   ]
  ],
  "prop_links": [
   "1",
   "15",
   "3",
   "9"
  ]
 },
 "246": {
  "name": "HTP-6",
  "database": "NASA JSC PathFinder Materials",
  "category": "Silicon-Based Reusable Composites: Rigid Ceramic Tiles",
  "composition": "silica fiber (78%), alumina fiber (22%), 600 grit silicon carbide (trace)",
  "manufacturer": "Lockheed Missiles & Space Co.",
  "props": [
   [
    "Density",
    "9.61e+01",
    "kg/m^3",
    "N/A",
    "unknown",
    "assumed/assumed"
   ],
   [
    "Thermal Conductivity (Isotropic)",
    "5.68e-02",
    "W/m-K",
    "N/A",
    "unknown",
    "TRUE"
   ],
   [
    "Specific Heat",
    "6.91e+02",
    "J/kg-K",
    "N/A",
    "unknown",
    "TRUE"
   ],
   [
    "Single Use Temperature Limit",
    "1.76e+03",
    "K",
    "N/A",
    "unknown",
    "assumed/assumed"
   ]
  ],
  "prop_links": [
   "1",
   "15",
   "3",
   "9"
  ]
 },
 "247": {
  "name": "HTP-9",
  "database": "NASA JSC PathFinder Materials",
  "category": "Silicon-Based Reusable Composites: Rigid Ceramic Tiles",
  "composition": "silica fiber (78%), alumina fiber (22%), 600 grit silicon carbide (trace)",
  "manufacturer": "Lockheed Missiles & Space Co.",
  "props": [
   [
    "Density",
    "1.44e+02",
    "kg/m^3",
    "N/A",
    "unknown",
    "assumed/assumed"
   ],
   [
    "Thermal Conductivity (Thru-the-Thickness)1",
    "1.33e-02",
    "W/m-K",
    "N/A",
    "unknown",
    "interpolated(T)"
   ],
   [
    "Thermal Conductivity (In-Plane)2",
    "2.52e-02",
    "W/m-K",
    "N/A",
    "unknown",
    "interpolated(T)"
   ],
   [
    "Specific Heat",
    "6.91e+02",
    "J/kg-K",
    "N/A",
    "unknown",
    "TRUE"
   ],
   [
    "Single Use Temperature Limit",
    "1.76e+03",
    "K",
    "N/A",
    "unknown",
    "assumed/assumed"
   ]
  ],
  "prop_links": [
   "1",
   "15",
   "4",
   "5",
   "9"
  ]
 },
 "248": {
  "name": "HTP-12",
  "database": "NASA JSC PathFinder Materials",
  "category": "Silicon-Based Reusable Composites: Rigid Ceramic Tiles",
  "composition": "silica fiber (78%), alumina fiber (22%), 600 grit silicon carbide (trace)",
  "manufacturer": "Lockheed Missiles & Space Co.",
  "props": [
   [
    "Density",
    "1.92e+02",
    "kg/m^3",
    "N/A",
    "unknown",
    "assumed/assumed"
   ],
   [
    "Thermal Conductivity (Isotropic)",
    "5.91e-02",
    "W/m-K",
    "N/A",
    "unknown",
    "TRUE"
   ],
   [
    "Specific Heat",
    "6.91e+02",
    "J/kg-K",
    "N/A",
    "unknown",
    "TRUE"
   ],
   [
    "Single Use Temperature Limit",
    "1.76e+03",
    "K",
    "N/A",
    "unknown",
    "assumed/assumed"
   ]
  ],
  "prop_links": [
   "1",
   "15",
   "3",
   "9"
  ]
 },
 "249": {
  "name": "Nomex FRSI",
  "database": "NASA JSC PathFinder Materials",
  "category": "Polyamides",
  "composition": "aromatic polyamide felt",
  "manufacturer": "DuPont",
  "props": [
   [
    "Density",
    "8.65e+01",
    "kg/m^3",
    "N/A",
    "unknown",
    "assumed/assumed"
   ],
   [
    "Thermal Conductivity (Isotropic)",
    "4.15e-02",
    "W/m-K",
    "N/A",
    "unknown",
    "interpolated(T)"
   ],
   [
    "Specific Heat",
    "1.31e+03",
    "J/kg-K",
    "N/A",
    "unknown",
    "TRUE"
   ],
   [
    "Emissivity",
    "0.8",
    "-",
    "N/A",
    "unknown",
    "assumed/assumed"
   ],
   [
    "Multiple Use Temperature Limit",
    "6.72e+02",
    "K",
    "N/A",
    "unknown",
    "assumed/assumed"
   ],
   [
    "Single Use Temperature Limit",
    "7.17e+02",
    "K",
    "N/A",
    "unknown",
    "assumed/assumed"
   ]
  ],
  "prop_links": [
   "1",
   "10",
   "14",
   "15",
   "3",
   "9"
  ]
 },
 "250": {
  "name": "RTV-560",
  "database": "NASA JSC PathFinder Materials",
  "category": "Adhesives",
  "composition": "Room temperature vulcanizing material, elastomer",
  "manufacturer": "Unknown",
  "props": [
   [
    "Density",
    "1.41e+03",
    "kg/m^3",
    "N/A",
    "unknown",
    "assumed/assumed"
   ],
   [
    "Thermal Conductivity (Isotropic)",
    "4.24e-01",
    "W/m-K",
    "N/A",
    "unknown",
    "TRUE"
   ],
   [
    "Specific Heat",
    "1.11e+03",
    "J/kg-K",
    "N/A",
    "unknown",
    "TRUE"
   ],
   [
    "Multiple Use Temperature Limit",
    "5.61e+02",
    "K",
    "N/A",
    "unknown",
    "assumed/assumed"
   ]
  ],
  "prop_links": [
   "1",
   "14",
   "3",
   "9"
  ]
 },
 "251": {
  "name": "RCG Coating",
  "database": "NASA JSC PathFinder Materials",
  "category": "Coatings",
  "composition": "borosilicate glass; reaction-cured",
  "manufacturer": "Lockheed Missiles & Space Co.",
  "props": [
   [
    "Density",
    "1.67e+03",
    "kg/m^3",
    "N/A",
    "unknown",
    "assumed/assumed"
   ],
   [
    "Thermal Conductivity (Isotropic)",
    "8.43e-01",
    "W/m-K",
    "N/A",
    "unknown",
    "TRUE"
   ],
   [
    "Specific Heat",
    "7.95e+02",
    "J/kg-K",
    "N/A",
    "unknown",
    "TRUE"
   ],
   [
    "Emissivity",
    "0.85",
    "-",
    "N/A",
    "unknown",
    "assumed/assumed"
   ],
   [
    "Single Use Temperature Limit",
    "1.53e+03",
    "K",
    "N/A",
    "unknown",
    "assumed/assumed"
   ]
  ],
  "prop_links": [
   "1",
   "10",
   "15",
   "3",
   "9"
  ]
 },
 "252": {
  "name": "DC 92-007 (FRSI Coating)",
  "database": "NASA JSC PathFinder Materials",
  "category": "Coatings",
  "composition": "borosilicate glass; reaction-cured",
  "manufacturer": "Dow Corning",
  "props": [
   [
    "Density",
    "1.55e+03",
    "kg/m^3",
    "N/A",
    "unknown",
    "assumed/assumed"
   ],
   [
    "Thermal Conductivity (Isotropic)",
    "3.12e-01",
    "W/m-K",
    "N/A",
    "unknown",
    "assumed/assumed"
   ],
   [
    "Specific Heat",
    "1.47e+03",
    "J/kg-K",
    "N/A",
    "unknown",
    "assumed/assumed"
   ],
   [
    "Emissivity",
    "0.8",
    "-",
    "N/A",
    "unknown",
    "assumed/assumed"
   ],
   [
    "Single Use Temperature Limit",
    "6.44e+02",
    "K",
    "N/A",
    "unknown",
    "assumed/assumed"
   ]
  ],
  "prop_links": [
   "1",
   "10",
   "15",
   "3",
   "9"
  ]
 },
 "253": {
  "name": "Aluminum (2024-T8XX)",
  "database": "NASA JSC PathFinder Materials",
  "category": "Metals: Aluminum Compounds &Alloys",
  "composition": "Aluminum alloy",
  "manufacturer": "Alcoa, Reynolds",
  "props": [
   [
    "Density",
    "2.80e+03",
    "kg/m^3",
    "N/A",
    "unknown",
    "assumed/assumed"
   ],
   [
    "Thermal Conductivity (Isotropic)",
    "1.45e+02",
    "W/m-K",
    "N/A",
    "unknown",
    "TRUE"
   ],
   [
    "Specific Heat",
    "8.16e+02",
    "J/kg-K",
    "N/A",
    "unknown",
    "TRUE"
   ],
   [
    "Single Use Temperature Limit",
    "4.50e+02",
    "K",
    "N/A",
    "unknown",
    "assumed/assumed"
   ]
  ],
  "prop_links": [
   "1",
   "15",
   "3",
   "9"
  ]
 },
 "254": {
  "name": "Aluminum (2219-T8XX)",
  "database": "NASA JSC PathFinder Materials",
  "category": "Metals: Aluminum Compounds &Alloys",
  "composition": "Aluminum alloy",
  "manufacturer": "Alcoa, Reynolds",
  "props": [
   [
    "Density",
    "2.81e+03",
    "kg/m^3",
    "N/A",
    "unknown",
    "assumed/assumed"
   ],
   [
    "Thermal Conductivity (Isotropic)",
    "1.19e+02",
    "W/m-K",
    "N/A",
    "unknown",
    "TRUE"
   ],
   [
    "Specific Heat",
    "8.62e+02",
    "J/kg-K",
    "N/A",
    "unknown",
    "TRUE"
   ],
   [
    "Single Use Temperature Limit",
    "4.50e+02",
    "K",
    "N/A",
    "unknown",
    "assumed/assumed"
   ]
  ],
  "prop_links": [
   "1",
   "15",
   "3",
   "9"
  ]
 },
 "255": {
  "name": "Beryllium",
  "database": "NASA JSC PathFinder Materials",
  "category": "Elements",
  "composition": "N/A",
  "manufacturer": "N/A",
  "props": [
   [
    "Density",
    "1.84e+03",
    "kg/m^3",
    "N/A",
    "unknown",
    "assumed/assumed"
   ],
   [
    "Thermal Conductivity (Isotropic)",
    "1.71e+02",
    "W/m-K",
    "N/A",
    "unknown",
    "TRUE"
   ],
   [
    "Specific Heat",
    "1.67e+03",
    "J/kg-K",
    "N/A",
    "unknown",
    "TRUE"
   ],
   [
    "Single Use Temperature Limit",
    "8.11e+02",
    "K",
    "N/A",
    "unknown",
    "assumed/assumed"
   ]
  ],
  "prop_links": [
   "1",
   "15",
   "3",
   "9"
  ]
 },
 "256": {
  "name": "Columbium (C-103)",
  "database": "NASA JSC PathFinder Materials",
  "category": "Elements",
  "composition": "N/A",
  "manufacturer": "N/A",
  "props": [
   [
    "Density",
    "2.81e+03",
    "kg/m^3",
    "N/A",
    "unknown",
    "assumed/assumed"
   ],
   [
    "Thermal Conductivity (Isotropic)",
    "3.41e+01",
    "W/m-K",
    "N/A",
    "unknown",
    "TRUE"
   ],
   [
    "Specific Heat",
    "3.43e+03",
    "J/kg-K",
    "N/A",
    "unknown",
    "assumed/assumed"
   ],
   [
    "Single Use Temperature Limit",
    "1.59e+03",
    "K",
    "N/A",
    "unknown",
    "assumed/assumed"
   ]
  ],
  "prop_links": [
   "1",
   "15",
   "3",
   "9"
  ]
 },
 "257": {
  "name": "Copper",
  "database": "NASA JSC PathFinder Materials",
  "category": "Elements",
  "composition": "N/A",
  "manufacturer": "N/A",
  "props": [
   [
    "Density",
    "8.94e+03",
    "kg/m^3",
    "N/A",
    "unknown",
    "assumed/assumed"
   ],
   [
    "Thermal Conductivity (Isotropic)",
    "4.00e+02",
    "W/m-K",
    "N/A",
    "unknown",
    "TRUE"
   ],
   [
    "Specific Heat",
    "3.85e+02",
    "J/kg-K",
    "N/A",
    "unknown",
    "TRUE"
   ],
   [
    "Single Use Temperature Limit",
    "5.89e+02",
    "K",
    "N/A",
    "unknown",
    "assumed/assumed"
   ]
  ],
  "prop_links": [
   "1",
   "15",
   "3",
   "9"
  ]
 },
 "258": {
  "name": "Inconel Alloy 601",
  "database": "NASA JSC PathFinder Materials",
  "category": "Metals: Nickel Compounds & Alloys",
  "composition": "N/A",
  "manufacturer": "International Nickel Co, Inc",
  "props": [
   [
    "Density",
    "8.06e+03",
    "kg/m^3",
    "N/A",
    "unknown",
    "assumed/assumed"
   ],
   [
    "Thermal Conductivity (Isotropic)",
    "1.12e+01",
    "W/m-K",
    "N/A",
    "unknown",
    "TRUE"
   ],
   [
    "Specific Heat",
    "4.48e+02",
    "J/kg-K",
    "N/A",
    "unknown",
    "TRUE"
   ],
   [
    "Single Use Temperature Limit",
    "1.03e+03",
    "K",
    "N/A",
    "unknown",
    "assumed/assumed"
   ]
  ],
  "prop_links": [
   "1",
   "15",
   "3",
   "9"
  ]
 },
 "259": {
  "name": "Steel Type 321",
  "database": "NASA JSC PathFinder Materials",
  "category": "Metals: Steels",
  "composition": "N/A",
  "manufacturer": "N/A",
  "props": [
   [
    "Density",
    "8.03e+03",
    "kg/m^3",
    "N/A",
    "unknown",
    "assumed/assumed"
   ],
   [
    "Thermal Conductivity (Isotropic)",
    "1.47e+01",
    "W/m-K",
    "N/A",
    "unknown",
    "TRUE"
   ],
   [
    "Specific Heat",
    "5.65e+02",
    "J/kg-K",
    "N/A",
    "unknown",
    "TRUE"
   ],
   [
    "Single Use Temperature Limit",
    "9.22e+02",
    "K",
    "N/A",
    "unknown",
    "assumed/assumed"
   ]
  ],
  "prop_links": [
   "1",
   "15",
   "3",
   "9"
  ]
 },
 "260": {
  "name": "Stainless Steel (17-4 PH)",
  "database": "NASA JSC PathFinder Materials",
  "category": "Metals: Steels",
  "composition": "N/A",
  "manufacturer": "N/A",
  "props": [
   [
    "Density",
    "7.83e+03",
    "kg/m^3",
    "N/A",
    "unknown",
    "assumed/assumed"
   ],
   [
    "Thermal Conductivity (Isotropic)",
    "1.33e+01",
    "W/m-K",
    "N/A",
    "unknown",
    "TRUE"
   ],
   [
    "Specific Heat",
    "4.61e+02",
    "J/kg-K",
    "N/A",
    "unknown",
    "TRUE"
   ],
   [
    "Single Use Temperature Limit",
    "7.56e+02",
    "K",
    "N/A",
    "unknown",
    "assumed/assumed"
   ]
  ],
  "prop_links": [
   "1",
   "15",
   "3",
   "9"
  ]
 },
 "261": {
  "name": "Titanium (6A1-4V)",
  "database": "NASA JSC PathFinder Materials",
  "category": "Metals: Titanium Compounds & Alloys",
  "composition": "Titanium, aluminum, vandium",
  "manufacturer": "Unknown",
  "props": [
   [
    "Density",
    "4.44e+03",
    "kg/m^3",
    "N/A",
    "unknown",
    "assumed/assumed"
   ],
   [
    "Thermal Conductivity (Isotropic)",
    "6.92e+00",
    "W/m-K",
    "N/A",
    "unknown",
    "TRUE"
   ],
   [
    "Specific Heat",
    "5.23e+02",
    "J/kg-K",
    "N/A",
    "unknown",
    "TRUE"
   ],
   [
    "Single Use Temperature Limit",
    "7.00e+02",
    "K",
    "N/A",
    "unknown",
    "assumed/assumed"
   ]
  ],
  "prop_links": [
   "1",
   "15",
   "3",
   "9"
  ]
 },
 "262": {
